Repository: KristofM854/FTIR-LDIR-Raman

# Multi-Instrument Microplastic Particle Matching Pipeline

Spatial alignment and material cross-validation of microplastic particles detected by **FTIR** (PerkinElmer Spotlight, Bruker LUMOS), **Raman** (WITec) and **LDIR** (Agilent 8700) microspectroscopy on the same filter sample.

Version 1.0.0 · [Changelog](CHANGELOG.md) · [Validation](docs/validation.md) · [Input format](docs/input_format.md) · [Roadmap](docs/roadmap.md) · [How to cite](#citation)

## What it does

When the same filter is analysed by multiple instruments, each produces its own particle list with coordinates, sizes, and material identifications. This pipeline:

1. **Ingests** tabular data and companion images from up to four instruments (two FTIR, Raman, LDIR) into one checked particle table per instrument; any other instrument's table can be read through a column mapping
2. **Extracts spatial coordinates** for LDIR via a Python-based image processing backend (scipy/numpy sigma-clipping + auto-tuned threshold)
3. **Aligns** coordinate systems using a tiered approach (Landmark → RANSAC → ICP)
4. **Matches** particles one-to-one across instrument pairs (each instrument ↔ Raman, plus LDIR↔FTIR and Bruker↔PerkinElmer / LDIR)
5. **Identifies triplets** — particles detected by FTIR (PerkinElmer), Raman and LDIR together, with material-agreement quality scoring
6. **Compares** material identifications: family agreement (primary) and exact-polymer agreement (secondary), counting only identifications each instrument trusts; unresolvable name pairs are flagged for inspection
7. **Checks** itself: chance-match estimates, the LDIR image join against Raman, full provenance of every run
8. **Exports** matched pairs, agreement statistics, diagnostic plots, a PDF/HTML report and a Shiny viewer

## Pipeline overview

## Input data formats

| Instrument | Format | Key columns |
|------------|--------|-------------|
| **FTIR** (PerkinElmer Spotlight) | CSV (comma-separated) | `Coord. [um]` (bracketed X;Y), `Group` (material), `Max AAU score` |
| **Raman** (WITec) | CSV (semicolon-separated) | `Visual Center Point X/Y [um]`, `Material`, `HQI`, `Feret Max [um]` |
| **LDIR** (Agilent 8700) | XLSX | `Identification` (material), `Quality`, `Width/Height [um]` — **no X/Y coordinates** |
| **FTIR image** | PNG | Chemical absorption map exported from the FTIR instrument |
| **LDIR image** | PNG | Colored particle map exported from Agilent LDIR software |

The ingest module auto-detects CSV delimiters and handles encoding differences (Latin-1, UTF-8).

**Segmented PerkinElmer exports.** The current Spotlight software exports a
whole-filter scan as six segments (`…M1.csv` … `…M6.csv` and
`…_M1.bmp` … `…_M6.bmp`), each in its own coordinate frame. Select any one
segment table as the FTIR file and any one segment image as the FTIR image
(the tables and images may be in different folders): the pipeline finds the
other segments, stitches them (2 x 3 grid filled column by column, 2 µm per
pixel) into `inputs/ftir_stitched/` of the run, checks that the particles
land on particles in the stitched image, and continues with the stitched
table and image, placed exactly. A segment without particles may have no
table; all six images are needed. `Rscript tools/stitch_ftir_segments.R
<folder> [output folder]` does the same on its own. The stitched image's
placement is written next to it (`<name>_stitched.txt`); the pipeline reads
such a file for any FTIR image unless `ftir_image_width_um` / `_height_um` are
set in the config. This is a workaround until the software exports one file
per scan. The grid (2 x 3, filled
column by column) and the image scale (2 µm per pixel) are those of the
current exports.

Tables in any other layout are read with the column-mapping reader: name, in
an R list or a JSON file, which column holds each field and the units
(`config$<role>_column_map`). Every reader returns the same canonical particle
table, which is checked before the pipeline continues. Instrument labels the
material rules do not know can be translated per instrument in
`inst/materials/<role>.csv`. See [docs/input_format.md](docs/input_format.md).

## Output files

Each run creates a folder under `output/` (e.g. `output/2026-02-19_1/`).
Pair names: `ftir_perkin`, `ftir_bruker`, `raman`, `ldir`.

| Folder / file | Content |
|---|---|
| `00_manifest/manifest.json` | Run ID, git commit, input files with MD5, image assets, stage |
| `00_manifest/config_full.json`, `session_info.txt` | Every parameter as run; R and package versions |
| `00_manifest/images.json` | Placement of every image (pixel size, origin, extent, how it was obtained) |
| `00_manifest/supporting_files.csv` | Side files the run used (LDIR analyzed image, `.sam`, coordinate swaps, placement files) with their MD5 |
| `01_ingested/<instrument>_ingested.csv` | Canonical particle table per instrument, as read |

File: 2026-03-09_3/05_matches/matched_ldir_ftir_perkin.csv (part 1 of 5)
"match_id","ldir_idx","ftir_idx","match_distance","match_score","ldir_particle_id","ldir_x_um","ldir_y_um","ldir_area_um2","ldir_major_um","ldir_minor_um","ldir_feret_min_um","ldir_feret_max_um","ldir_material","ldir_quality","ldir_source_file","ldir_diameter_um","ldir_aspect_ratio","ldir_coord_match_cost","ldir_coord_source","ldir_x_norm","ldir_y_norm","ldir_x_aligned","ldir_y_aligned","ldir_align_method","ftir_particle_id","ftir_x_um","ftir_y_um","ftir_area_um2","ftir_major_um","ftir_minor_um","ftir_feret_min_um","ftir_feret_max_um","ftir_material","ftir_quality","ftir_source_file","ftir_x_norm","ftir_y_norm","ftir_x_aligned","ftir_y_aligned","n_ref_candidates","next_best_distance","ambiguity_score","ambiguity_flag"
1,1,56,13.8841047516181,13.9248993663511,"A1",-4803.942,3503.604,134687.5,739,323,323,739,"Polyethylene terephthalate",0.839804702046538,"Comparstic LDIR F2Ba Au MP2 240925.xlsx",414.112848365656,0.436986952993901,0.112641827172931,"circle_calibrated",3440.70330693069,4223.93590495049,3979.37208004465,3023.58089302771,"landmark_ransac","MP_4",3075,1275,140625,743.7,240.7,352.5,743.7,"PET",0.911,"Comparstic Spotlight F2Ba Au 240926.csv",3992.56322624199,3027.91240855399,3992.56322624199,3027.91240855399,1,853.437417885045,0.016268450926402,FALSE
2,2,253,12.9297067372752,12.9826680980921,"A2",-819.52,-2274.116,127225,648,282,282,648,"Polyethylene terephthalate",0.844333495567771,"Comparstic LDIR F2Ba Au MP2 240925.xlsx",402.477205663788,2.29917670131412,0.119907804622066,"circle_calibrated",-2337.01669306931,239.513904950495,-1382.91028690916,-611.16220811865,"landmark_ransac","MP_15",8175,5300,119375,672.4,226,297.5,672.4,"PET",0.945,"Comparstic Spotlight F2Ba Au 240926.csv",-1381.94834994011,-598.268333852957,-1381.94834994011,-598.268333852957,1,187.383639520964,0.0690012573687294,FALSE
3,3,200,11.8763004441383,11.9254363459132,"A3",-1252.082,-651.846,122862.5,427,367,367,427,"Polyethylene terephthalate",0.812781291857113,"Comparstic LDIR F2Ba Au MP2 240925.xlsx",395.516616041632,0.859259087827103,0.125819119847476,"circle_calibrated",-714.746693069307,672.075904950495,117.627418245716,-223.936999617307,"landmark_ransac","MP_11",6700,4825,114375,445.8,326.7,397.5,445.8,"PET",0.866,"Comparstic Spotlight F2Ba Au 240926.csv",121.202020331344,-235.262578285476,121.202020331344,-235.262578285476,1,316.100869459624,0.0375712362463314,FALSE
4,4,349,14.2666088227219,14.3257245766204,"A4",964.47,-5975.372,110687.5,633,331,331,633,"Polyethylene terephthalate",0.877067095480206,"Comparstic LDIR F2Ba Au MP2 240925.xlsx",375.408713414957,1.91130130013285,0.0344202709498904,"circle_calibrated",-6038.27269306931,-1544.4760950495,-4812.338056683,-2230.32779213806,"landmark_ransac","MP_22",11475,7200,119375,595.1,255.4,382.5,595.1,"PET",0.959,"Comparstic Spotlight F2Ba Au 240926.csv",-4807.19167251811,-2243.63383803187,-4807.19167251811,-2243.63383803187,1,384.953081105753,0.0370606432912343,FALSE
5,5,289,28.1655386427452,28.2095517108998,"A5",-1997.554,-3572.244,83125,656,200,200,656,"Polyethylene terephthalate",0.750639130991263,"Comparstic LDIR F2Ba Au MP2 240925.xlsx",325.327584376287,0.305047015828511,0.0801291039972072,"circle_calibrated",-3635.14469306931,1417.5479049505,-2572.33284020135,485.767124230567,"landmark_ransac","MP_17",9425,4325,91875,638.7,183.1,252.5,638.7,"PET",0.959,"Comparstic Spotlight F2Ba Au 240926.csv",-2553.36711081453,464.944091889865,-2553.36711081453,464.944091889865,1,484.952376662718,0.0580789784691254,FALSE
6,6,45,92.5234122478068,93.2712718456881,"A6",-3227.874,4056.468,46587.5,308,219,219,308,"Polyethylene terephthalate",0.855330065989846,"Comparstic LDIR F2Ba Au MP2 240925.xlsx",243.550913137991,1.40574005859434,0.0708684627993401,"circle_calibrated",3993.56730693069,2647.8679049505,4477.97672106587,1564.79536229326,"landmark_ransac","MP_-1",2425,2775,8750,150,74.3,97.5,150,"Protein",0.95,"Comparstic Spotlight F2Ba Au 240926.csv",4527.85902630606,1486.8701581684,4527.85902630606,1486.8701581684,1,32.2156667088137,2.87200054197525,TRUE
7,7,327,4.54526885613463,4.5694545283542,"A7",-487.214,-4736.862,43325,362,175,175,362,"Polyethylene terephthalate",0.784742605201264,"Comparstic LDIR F2Ba Au MP2 240925.xlsx",234.868267919808,2.06825403298173,0.132001940622531,"circle_calibrated",-4799.76269306931,-92.7920950495053,-3658.45218450265,-899.62347638978,"landmark_ransac","MP_20",10425,5775,43750,369.1,150.9,175,369.1,"PET",0.903,"Comparstic Spotlight F2Ba Au 240926.csv",-3656.33047899754,-903.643157312951,-3656.33047899754,-903.643157312951,1,178.268479174613,0.0254967612736661,FALSE
8,8,75,16.7729598095779,16.8560716856454,"A8",5120.83,2575.924,41987.5,272,264,264,272,"Polyethylene terephthalate",0.810669600094303,"Comparstic LDIR F2Ba Au MP2 240925.xlsx",231.21450080946,0.974011960996269,0.155431062400871,"circle_calibrated",2513.02330693069,-5700.83609504951,3049.58043193017,-6129.96515516168,"landmark_ransac","MP_6",3350,10500,36250,266.7,173.1,230,266.7,"PET",0.859,"Comparstic Spotlight F2Ba Au 240926.csv",3032.90634578043,-6131.78367979581,3032.90634578043,-6131.78367979581,1,168.639654564286,0.0994603544042725,FALSE
9,9,131,13.8462011703443,14.0832381658518,"A9",-4863.768,1642.472,39200,1113,318,318,1113,"Cellulosic",0.932922337685594,"Comparstic LDIR F2Ba Au MP2 240925.xlsx",223.407677024802,0.286009461614576,0.246035765173966,"circle_calibrated",1579.57130693069,4283.76190495049,2262.01747399363,3092.59300883008,"landmark_ransac","MP_-1",4800,1350,48750,777.7,79.8,217.5,777.7,"Cellulose",0.8,"Comparstic Spotlight F2Ba Au 240926.csv",2270.37341486925,3081.55237755588,2270.37341486925,3081.55237755588,1,526.860272974481,0.0262805944585141,FALSE
10,11,60,21.6162966943575,21.7744894072318,"A11",154.05,3334.318,27050,269,177,177,269,"Cellulosic",0.777987093272813,"Comparstic LDIR F2Ba Au MP2 240925.xlsx",185.583214987472,1.52002962514685,0.100203085799629,"circle_calibrated",3271.41730693069,-734.056095049505,3786.37791642664,-1551.31958784148,"landmark_ransac","MP_5",2925,5850,19375,255.4,96.6,150,255.4,"PET",0.802,"Comparstic Spotlight F2Ba Au 240926.csv",3801.62548356605,-1535.99718662275,3801.62548356605,-1535.99718662275,1,262.53419228474,0.0823370720066544,FALSE
11,12,307,13.5212219057563,13.9928554393971,"A12",813.202,-4177.81,24787.5,297,147,147,297,"Polyethylene terephthalate",0.85274100878399,"Comparstic LDIR F2Ba Au MP2 240925.xlsx",177.652540694252,2.02253527198147,1.31015547080538,"circle_calibrated",-4240.71069306931,-1393.20809504951,-3152.0931434386,-2104.03204749344,"landmark_ransac","MP_19",9825,6925,9375,175,68.2,75,175,"PET",0.856,"Comparstic Spotlight F2Ba Au 240926.csv",-3144.7646940324,-2092.66906940117,-3144.7646940324,-2092.66906940117,1,438.095167615265,0.0308636636632127,FALSE
12,13,189,6.73937946075268,6.80860792380084,"A13",-3966.872,-3.32800000000052,23425,263,130,130,263,"Polyethylene terephthalate",0.781167895347737,"Comparstic LDIR F2Ba Au MP2 240925.xlsx",172.701002705315,0.495667293872211,0.117721855188525,"circle_calibrated",-66.2286930693074,3386.8659049505,736.320556422658,2276.96860370901,"landmark_ransac","MP_10",6275,2275,21875,228.9,121.7,145,228.9,"PET",0.942,"Comparstic Spotlight F2Ba Au 240926.csv",733.759922728932,2270.7346330159,733.759922728932,2270.7346330159,1,118.239404365959,0.0569977453530961,FALSE
13,14,293,163.408286922997,163.632699463389,"A14",1978.99,-3868.202,21112.5,437,191,191,437,"Polyethylene terephthalate",0.906822932618016,"Comparstic LDIR F2Ba Au MP2 240925.xlsx",163.955084972138,0.437253457896217,0.471714059538831,"circle_calibrated",-3931.10269306931,-2558.99609504951,-2874.96953660188,-3182.33218833554,"landmark_ransac","MP_-1",9425,8150,18125,258.2,89.4,142.5,258.2,"Cellulose",0.901,"Comparstic Spotlight F2Ba Au 240926.csv",-2837.80364669986,-3341.45781437642,-2837.80364669986,-3341.45781437642,0,73.3501554149665,2.22778378584941,TRUE
14,15,273,21.1183343690323,21.4056885751728,"A15",-3745.69,-2614.82,18800,220,120,120,220,"Polyethylene terephthalate",0.87095202394214,"Comparstic LDIR F2Ba Au MP2 240925.xlsx",154.715556557901,1.83333333333333,0.542816037179382,"circle_calibrated",-2677.72069306931,3165.6839049505,-1675.68817075679,2092.1756001677,"landmark_ransac","MP_16",8650,2625,10625,152.5,88.7,127.5,152.5,"PET",0.823,"Comparstic Spotlight F2Ba Au 240926.csv",-1655.71911385729,2099.04734034517,-1655.71911385729,2099.04734034517,1,269.008872367379,0.0785042299281173,FALSE
15,17,25,107.123519725499,107.410025801956,"A17",-3305.588,4718.168,16550,447,135,135,447,"Polyethylene terephthalate",0.884980070766979,"Comparstic LDIR F2Ba Au MP2 240925.xlsx",145.162372760185,0.302042575961249,0.114581946798668,"circle_calibrated",4655.26730693069,2725.5819049505,5089.29224889396,1631.62014505776,"landmark_ransac","MP_-1",1975,2550,16250,200.9,103,175,200.9,"Cellulose",0.693,"Comparstic Spotlight F2Ba Au 240926.csv",4992.402576213,1677.31303078579,4992.402576213,1677.31303078579,0,206.911600006853,0.517726022716713,FALSE
16,18,132,290.088492919624,290.799227207847,"A18",-4342.026,1624.662,14337.5,646,66,66,646,"Cellulosic",0.867312864284858,"Comparstic LDIR F2Ba Au MP2 240925.xlsx",135.111331769916,0.102597408274143,0.19184556655118,"circle_calibrated",1561.76130693069,3762.01990495049,2241.71226585781,2611.16466281821,"landmark_ransac","MP_-1",4650,2075,6250,170.8,46.6,72.5,170.8,"Cellulose",0.698,"Comparstic Spotlight F2Ba Au 240926.csv",2365.73127040469,2348.92313247723,2365.73127040469,2348.92313247723,0,285.961931050397,1.01443045881691,TRUE
17,19,185,571.297044395491,572.262437526965,"A19",-3266.146,456.82,13425,371,65,65,371,"Rubber",0.757959687261123,"Comparstic LDIR F2Ba Au MP2 240925.xlsx",130.74112164147,5.75074564753788,0.0730848015902548,"circle_calibrated",393.919306930693,2686.1399049505,1155.83716979206,1626.79827198052,"landmark_ransac","MP_-1",6175,2450,3125,80.9,49.2,50,80.9,"Cellulose",0.74,"Comparstic Spotlight F2Ba Au 240926.csv",820.260261773819,2089.14927688907,820.260261773819,2089.14927688907,0,237.061739727556,2.40990825871799,TRUE
18,20,335,23.2735946810139,23.5451722766261,"A20",2257.372,-5173.454,12862.5,152,110,110,152,"Polyethylene terephthalate",0.910899743593897,"Comparstic LDIR F2Ba Au MP2 240925.xlsx",127.97282385005,0.723684219607356,0.275003269839455,"circle_calibrated",-5236.35469306931,-2837.3780950495,-4081.76151033644,-3429.60102492911,"landmark_ransac","MP_-1",10675,8350,6250,150,53.1,80,150,"Protein",0.757,"Comparstic Spotlight F2Ba Au 240926.csv",-4096.59833689853,-3447.53224872847,-4096.59833689853,-3447.53224872847,1,211.923159711255,0.109820912035872,FALSE
19,21,116,53.2361562987666,54.4568252648194,"A21",-4921.878,2216.136,10525,497,95,95,497,"Polyethylene terephthalate",0.911626678055639,"Comparstic LDIR F2Ba Au MP2 240925.xlsx",115.762024033521,5.20911818823921,0.856542538545165,"circle_calibrated",2153.23530693069,4341.87190495049,2791.93175028093,3141.97605165087,"landmark_ransac","MP_-1",4300,1200,1875,60.4,39.6,50,60.4,"Protein",0.779,"Comparstic Spotlight F2Ba Au 240926.csv",2779.09666546165,3193.64179402576,2779.09666546165,3193.64179402576,0,97.3110653803717,0.547071970599396,FALSE
20,22,133,5.66841367579084,5.87014901731667,"A22",1464.814,1317.992,9250,143,106,106,143,"Polyethylene terephthalate",0.855234937742436,"Comparstic LDIR F2Ba Au MP2 240925.xlsx",108.524033231355,1.35475579425798,0.144393681662024,"circle_calibrated",1255.09130693069,-2044.8200950495,1915.62350518299,-2746.19207557775,"landmark_ransac","MP_8",4725,7200,6250,115.1,69.1,75,115.1,"PET",0.788,"Comparstic Spotlight F2Ba Au 240926.csv",1909.98816206944,-2745.58066606481,1909.98816206944,-2745.58066606481,1,176.128740686165,0.0321833543674232,FALSE
21,23,358,537.886955975277,538.306727246764,"A23",-2841.956,-5675.358,9212.5,263,86,86,263,"Cellulosic",0.917786851676572,"Comparstic LDIR F2Ba Au MP2 240925.xlsx",108.303828675965,3.04473685574197,0.187061909227059,"circle_calibrated",-5738.25869306931,2261.9499049505,-4507.21854209958,1280.7249987771,"landmark_ransac","MP_24",11625,3150,28750,238.6,153.4,192.5,238.6,"PET",0.888,"Comparstic Spotlight F2Ba Au 240926.csv",-4655.29423868918,1797.82843667696,-4655.29423868918,1797.82843667696,1,38.7505610680272,13.8807527207414,TRUE
22,24,66,75.717015247288,76.4569192428532,"A24",-2480.972,3535.402,9050,145,100,100,145,"Polyamide (naturally occurring)",0.781205877791979,"Comparstic LDIR F2Ba Au MP2 240925.xlsx",107.344389140063,0.689655172413793,0.270220143205093,"circle_calibrated",3472.50130693069,1900.9659049505,3991.50473223892,879.277410831677,"landmark_ransac","MP_-1",2975,3375,1875,60.4,39.6,30,60.4,"Protein",0.793,"Comparstic Spotlight F2Ba Au 240926.csv",3935.91576618118,930.686877378115,3935.91576618118,930.686877378115,0,285.146112155709,0.265537603423264,FALSE
23,25,252,28.9476252519132,29.4613037210044,"A25",-4213.456,-1882.582,8875,417,53,53,417,"Cellulosic",0.928891530055395,"Comparstic LDIR F2Ba Au MP2 240925.xlsx",106.30146264057,0.127386197322976,0.218028958698519,"circle_calibrated",-1945.48269306931,3633.4499049505,-996.376257413936,2518.48996987969,"landmark_ransac","MP_-1",8000,2175,35625,543.7,83.4,130,543.7,"Cellulose",0.878,"Comparstic Spotlight F2Ba Au 240926.csv",-975.416452361474,2498.52370884043,-975.416452361474,2498.52370884043,1,597.836204416777,0.0484206627802898,FALSE
24,26,9,3.57753934312175,3.67606964406269,"A26",-2540.018,5456.308,8087.5,175,72,72,175,"Polyethylene terephthalate",0.921203429248864,"Comparstic LDIR F2Ba Au MP2 240925.xlsx",101.475735119513,0.412422379390774,0.237207952143502,"circle_calibrated",5393.40730693069,1960.0119049505,5764.91088549288,919.539428397321,"landmark_ransac","MP_1",1150,3250,6875,152.5,57.4,75,152.5,"PET",0.848,"Comparstic Spotlight F2Ba Au 240926.csv",5761.33747753324,919.367546735645,5761.33747753324,919.367546735645,1,397.96695958629,0.00898953859596991,FALSE
25,28,232,146.148474842349,146.372464575531,"A28",5167.162,-1987.596,6925,107,89,89,107,"Polyethylene terephthalate",0.866495534103227,"Comparstic LDIR F2Ba Au MP2 240925.xlsx",93.8998607415954,0.830845715471495,0.0398501652581897,"circle_calibrated",-2050.49669306931,-5747.16809504951,-1162.82611060242,-6138.90688348329,"landmark_ransac","MP_-1",7525,10675,4375,80.9,68.9,55,80.9,"Protein",0.815,"Comparstic Spotlight F2Ba Au 240926.csv",-1134.80721041346,-5995.46937816844,-1134.80721041346,-5995.46937816844,0,319.853852846685,0.456922664965997,FALSE
26,29,95,38.2938364051095,39.2095475206296,"A29",-2692.17,2554.604,6787.5,291,80,80,291,"Cellulosic",0.844400536822395,"Comparstic LDIR F2Ba Au MP2 240925.xlsx",92.9629679490168,3.62500035579862,0.034066508849147,"circle_calibrated",2491.70330693069,2112.1639049505,3087.80759187385,1081.47919884243,"landmark_ransac","MP_-1",3825,3325,1875,60.4,39.6,30,60.4,"Cellulose",0.669,"Comparstic Spotlight F2Ba Au 240926.csv",3093.76680055188,1043.65188412736,3093.76680055188,1043.65188412736,1,149.092741876182,0.256845745293971,FALSE
27,30,246,17.681692171825,17.911754798808,"A30",-1384.76,-1887.288,6725,140,71,71,140,"Polyethylene terephthalate",0.892760518130499,"Comparstic LDIR F2Ba Au MP2 240925.xlsx",92.5339718068125,1.98611115707511,0.0825945706315636,"circle_calibrated",-1950.18869306931,804.753904950495,-1021.68440493544,-92.3207726870736,"landmark_ransac","MP_13",7850,4750,5000,95.7,66.5,75,95.7,"PET",0.737,"Comparstic Spotlight F2Ba Au 240926.csv",-1017.62920895358,-75.1103797918529,-1017.62920895358,-75.1103797918529,1,144.646319681956,0.12224087146291,FALSE
28,31,14,30.7936394781001,31.073691308935,"A31",-2806.18,5048.108,6600,113,74,74,113,"Cellulosic",0.927399984619523,"Comparstic LDIR F2Ba Au MP2 240925.xlsx",91.6699568847508,1.52380948711022,0.362020667405384,"circle_calibrated",4985.20730693069,2226.17390495049,5390.12080254394,1168.22844713634,"landmark_ransac","MP_2",1550,3000,3750,80.9,59,50,80.9,"PET",0.878,"Comparstic Spotlight F2Ba Au 240926.csv",5381.87299948483,1197.89698227047,5381.87299948483,1197.89698227047,1,186.687001615084,0.164947956803073,FALSE
29,32,8,7.97751029805352,8.19903838249942,"A32",-1927.094,5573.932,6450,111,81,81,111,"Polyethylene terephthalate",0.881695252838208,"Comparstic LDIR F2Ba Au MP2 240925.xlsx",90.6222658265715,1.37755096363061,0.324015935919744,"circle_calibrated",5511.03130693069,1347.0879049505,5868.93352088757,352.947656570694,"landmark_ransac","MP_0",1000,3800,3750,104.1,45.9,77.5,104.1,"PET",0.886,"Comparstic Spotlight F2Ba Au 240926.csv",5869.70876935102,360.88740847963,5869.70876935102,360.88740847963,1,404.215651087824,0.0197357778616055,FALSE
30,34,360,7.0706791160636,7.40426768855714,"A34",1053.182,-6377.462,4662.5,97,65,65,97,"Polyethylene terephthalate",0.893210651413161,"Comparstic LDIR F2Ba Au MP2 240925.xlsx",77.0485520780741,1.48148141136173,0.046927548326225,"circle_calibrated",-6440.36269306931,-1633.18809504951,-5184.11880836789,-2309.22764202476,"landmark_ransac","MP_-1",11850,7300,10000,136.8,93.1,100,136.8,"Protein",0.959,"Comparstic Spotlight F2Ba Au 240926.csv",-5187.80457929939,-2315.26167846837,-5187.80457929939,-2315.26167846837,1,382.591966541605,0.0184809921127675,FALSE
31,35,249,15.6529492910749,15.7842890066297,"A35",-3266.276,-1829.828,4650,97,62,62,97,"Polyamide (naturally occurring)",0.933982588596863,"Comparstic LDIR F2Ba Au MP2 240925.xlsx",76.9452005197108,0.638095174277552,0.0576958570157382,"circle_calibrated",-1892.72869306931,2686.2699049505,-954.704999184984,1643.86550679935,"landmark_ransac","MP_14",7900,3025,3750,80.9,59,75,80.9,"PET",0.746,"Comparstic Spotlight F2Ba Au 240926.csv",-939.110796119881,1645.22036925484,-939.110796119881,1645.22036925484,1,348.683485992447,0.0448915704927131,FALSE
32,36,314,4.37332245635195,4.40712907631331,"A36",4039.542,-4683.874,4600,94,66,66,94,"Polyethylene terephthalate",0.906023235391562,"Comparstic LDIR F2Ba Au MP2 240925.xlsx",76.5303985732581,1.43749992724326,0.420497605609093,"circle_calibrated",-4746.77469306931,-4619.54809504951,-3643.09459170733,-5078.14670725932,"landmark_ransac","MP_-1",10100,9950,4375,95.7,58.2,72.5,95.7,"Protein",0.672,"Comparstic Spotlight F2Ba Au 240926.csv",-3643.37411763407,-5082.51108746314,-3643.37411763407,-5082.51108746314,1,221.176923435253,0.0197729599834685,FALSE
33,38,73,5.0863186623895,5.36453875963197,"A38",-2466.126,3225.222,4550,110,57,57,110,"Polyethylene terephthalate",0.918361068411598,"Comparstic LDIR F2Ba Au MP2 240925.xlsx",76.1133360755196,0.516129006996268,0.325569828249742,"circle_calibrated",3162.32130693069,1886.1199049505,3705.10303523516,867.873632740279,"landmark_ransac","MP_-1",3200,3450,8125,150,69,112.5,150,"Cellulose",0.771,"Comparstic Spotlight F2Ba Au 240926.csv",3706.43258471679,872.783106817129,3706.43258471679,872.783106817129,1,52.847062762381,0.0962460049153418,FALSE
34,39,35,91.4528869209226,91.8855154693787,"A39",2282.41,3974.152,4537.5,192,45,45,192,"Polyamide (naturally occurring)",0.878685457165586,"Comparstic LDIR F2Ba Au MP2 240925.xlsx",76.0087128836938,4.28308803841678,0.0209442402948286,"circle_calibrated",3911.25130693069,-2862.4160950495,4361.16136042021,-3520.50723982785,"landmark_ransac","MP_-1",2225,7700,3125,80.9,49.2,75,80.9,"Cellulose",0.773,"Comparstic Spotlight F2Ba Au 240926.csv",4360.65129872906,-3429.05577530572,4360.65129872906,-3429.05577530572,0,89.496285658705,1.02186237392777,TRUE
35,40,265,15.3819600244491,15.4074969435571,"A40",4025.762,-2698.956,4150,104,59,59,104,"Polyamide (naturally occurring)",0.939859813213134,"Comparstic LDIR F2Ba Au MP2 240925.xlsx",72.6907429501923,0.566037701226032,0.0414145395182857,"circle_calibrated",-2761.85669306931,-4605.76809504951,-1810.94176956246,-5080.13897307668,"landmark_ransac","MP_-1",8275,9825,4375,104.1,53.5,77.5,104.1,"Cellulose",0.704,"Comparstic Spotlight F2Ba Au 240926.csv",-1817.95240628201,-5093.83041810561,-1817.95240628201,-5093.83041810561,1,224.001333938777,0.0686690554648805,FALSE
36,41,225,469.311586673103,469.824817068078,"A41",-2957.396,-1400.516,4000,135,49,49,135,"Polyethylene terephthalate",0.892249441085367,"Comparstic LDIR F2Ba Au MP2 240925.xlsx",71.3649646461108,0.360902294401041,0.0727339748989135,"circle_calibrated",-1463.41669306931,2377.3899049505,-560.745444534146,1355.59192069162,"landmark_ransac","MP_-1",7150,3600,1875,60.4,39.6,30,60.4,"Protein",0.789,"Comparstic Spotlight F2Ba Au 240926.csv",-235.515914664811,1017.24429134187,-235.515914664811,1017.24429134187,0,476.492368771772,0.98492991164333,TRUE
37,42,243,3.80374089049288,4.23601556399318,"A42",-6040.918,-1542.814,3912.5,105,47,47,105,"Cellulosic",0.910002468582759,"Comparstic LDIR F2Ba Au MP2 240925.xlsx",70.580094352277,2.23809512204187,0.161135907732921,"circle_calibrated",-1605.71469306931,5460.91190495049,-669.231253737945,4202.69289127978,"landmark_ransac","MP_-1",7825,450,10625,150,90.2,100,150,"Protein",0.945,"Comparstic Spotlight F2Ba Au 240926.csv",-672.992045041525,4202.12289695269,-672.992045041525,4202.12289695269,1,336.839541321539,0.0112924417233484,FALSE
38,43,222,13.0348194735106,13.1919866141651,"A43",1934.114,-1254.942,3875,103,50,50,103,"Polyamide (naturally occurring)",0.93290560793875,"Comparstic LDIR F2Ba Au MP2 240925.xlsx",70.2410366940064,0.487684770546574,0.233460442658453,"circle_calibrated",-1317.84269306931,-2514.1200950495,-462.635643947602,-3160.28018395253,"landmark_ransac","MP_12",7075,7800,3125,80.9,49.2,55,80.9,"PET",0.698,"Comparstic Spotlight F2Ba Au 240926.csv",-473.203053945448,-3167.91145937964,-473.203053945448,-3167.91145937964,1,65.4153043570851,0.199262536521375,FALSE
39,44,192,27.6761101369993,27.7633267369284,"A44",515.71,-318.292,3875,106,59,59,106,"Polypropylene",0.978589994635303,"Comparstic LDIR F2Ba Au MP2 240925.xlsx",70.2410366940064,1.81081079979626,0.212062854955057,"circle_calibrated",-381.192693069307,-1095.7160950495,412.391149645328,-1858.05562528157,"landmark_ransac","MP_-1",6300,6400,5000,104.1,61.2,50,104.1,"Cellulose",0.746,"Comparstic Spotlight F2Ba Au 240926.csv",402.136195099216,-1832.34953690601,402.136195099216,-1832.34953690601,1,531.261525414386,0.0520950771193374,FALSE
40,45,334,16.2175346305729,16.4391626067162,"A45",-557.882,-4904.328,3562.5,105,47,47,105,"Polyamide (naturally occurring)",0.925932956436204,"Comparstic LDIR F2Ba Au MP2 240925.xlsx",67.3492084446359,0.446808533806944,0.05138948993037,"circle_calibrated",-4967.22869306931,-22.1240950495046,-3812.49713947207,-833.156775043838,"landmark_ransac","MP_-1",10600,5725,6250,115.1,69.1,95,115.1,"Protein",0.874,"Comparstic Spotlight F2Ba Au 240926.csv",-3826.76146116808,-840.872833367004,-3826.76146116808,-840.872833367004,1,171.336966032306,0.0946528645051129,FALSE
41,46,198,8.2971751360671,8.71693044807898,"A46",2541.89,-687.31,3475,167,43,43,167,"Cellulosic",0.894828861564227,"Comparstic LDIR F2Ba Au MP2 240925.xlsx",66.5169709018284,0.254237275107038,0.0963791168750561,"circle_calibrated",-750.210693069307,-3121.89609504951,56.7760405605461,-3725.45561209358,"landmark_ransac","MP_-1",6500,8325,11250,183.1,78.2,117.5,183.1,"Cellulose",0.85,"Comparstic Spotlight F2Ba Au 240926.csv",59.9608453390782,-3733.11721334667,59.9608453390782,-3733.11721334667,1,537.113265171592,0.0154477196414361,FALSE
42,47,134,29.579624167105,29.9274418613426,"A47",4806.126,980.538,3362.5,190,32,32,190,"Cellulosic",0.822389400336825,"Comparstic LDIR F2Ba Au MP2 240925.xlsx",65.4313989547219,5.98689921030809,0.646442388693304,"circle_calibrated",917.637306930693,-5386.13209504951,1579.39455303825,-5827.67386849658,"landmark_ransac","MP_-1",4825,10275,8750,207,53.8,75,207,"Cellulose",0.821,"Comparstic Spotlight F2Ba Au 240926.csv",1581.80972063832,-5798.19300807273,1581.80972063832,-5798.19300807273,1,417.559807852278,0.0708392513140764,FALSE
43,48,350,12.7843264764641,13.037283303229,"A48",-1180.218,-5640.518,3325,94,46,46,94,"Polyethylene terephthalate",0.877625051256687,"Comparstic LDIR F2Ba Au MP2 240925.xlsx",65.0655168752575,0.485294150366557,0.0476015677242057,"circle_calibrated",-5703.41869306931,600.211904950495,-4487.37751763531,-253.293427285631,"landmark_ransac","MP_23",11300,5175,1875,75,31.8,52.5,75,"PET",0.733,"Comparstic Spotlight F2Ba Au 240926.csv",-4482.45851728559,-241.493323937935,-4482.45851728559,-241.493323937935,1,353.52760632207,0.0361621730463034,FALSE
44,49,115,17.3341832367541,17.354299154137,"A49",2701.14,1706.796,3275,80,50,50,80,"Polyethylene terephthalate",0.911702241758719,"Comparstic LDIR F2Ba Au MP2 240925.xlsx",64.5744493511765,0.625,0.227366070486011,"circle_calibrated",1643.89530693069,-3281.14609504951,2265.3210932494,-3890.18472599127,"landmark_ransac","MP_7",4300,8325,3125,80.9,49.2,55,80.9,"PET",0.733,"Comparstic Spotlight F2Ba Au 240926.csv",2249.26390253799,-3896.71469803888,2249.26390253799,-3896.71469803888,1,424.970917751588,0.0407891046485364,FALSE
45,50,250,5.10101710212764,5.30329600412504,"A50",-1270.334,-2000.804,3187.5,128,36,36,128,"Cellulosic",0.911693399418307,"Comparstic LDIR F2Ba Au MP2 240925.xlsx",63.7059734157114,0.282786881267485,0.10852471560203,"circle_calibrated",-2063.70469306931,690.327904950495,-1127.30609217119,-197.093009086823,"landmark_ransac","MP_-1",7950,4875,4375,104.1,53.5,82.5,104.1,"Protein",0.823,"Comparstic Spotlight F2Ba Au 240926.csv",-1126.43829591104,-192.06634964669,-1126.43829591104,-192.06634964669,1,164.038960500373,0.0310963754376877,FALSE
46,51,148,25.421963064612,26.0448050136026,"A51",-4212.676,1364.48,3100,96,48,48,96,"Polyamide (naturally occurring)",0.917033491970952,"Comparstic LDIR F2Ba Au MP2 240925.xlsx",62.8254931431422,0.5,0.0179224465704286,"circle_calibrated",1301.57930693069,3632.6699049505,2000.60936779523,2493.7047889573,"landmark_ransac","MP_-1",5050,1950,13125,177.1,94.4,150,177.1,"Protein",0.956,"Comparstic Spotlight F2Ba Au 240926.csv",1976.97148072604,2503.06034885302,1976.97148072604,2503.06034885302,1,392.779495160151,0.064723243901127,FALSE
47,52,271,198.739271047168,199.017092446543,"A52",-3394.196,-2666.248,3087.5,103,41,41,103,"Cellulosic",0.969097963071682,"Comparstic LDIR F2Ba Au MP2 240925.xlsx",62.6987008985817,0.393333277173359,0.100658942983149,"circle_calibrated",-2729.14869306931,2814.1899049505,-1725.76053333524,1768.13285952844,"landmark_ransac","MP_-1",8500,3000,2500,60.4,52.7,50,60.4,"Protein",0.793,"Comparstic Spotlight F2Ba Au 240926.csv",-1534.33438575717,1714.7163089118,-1534.33438575717,1714.7163089118,0,338.24575985028,0.587558794928092,FALSE
48,54,207,10.4622828976545,11.0881230390812,"A54",1022.45,-841.49,2950,74,57,57,74,"Polyethylene terephthalate",0.922683503707088,"Comparstic LDIR F2Ba Au MP2 240925.xlsx",61.2866760150094,1.31250003161014,0.0272537070161607,"circle_calibrated",-904.390693069307,-1602.45609504951,-74.268709504482,-2321.8917125877,"landmark_ransac","MP_-1",6750,6925,10625,152.5,88.7,100,152.5,"Protein",0.971,"Comparstic Spotlight F2Ba Au 240926.csv",-84.7161027202947,-2321.33373550506,-84.7161027202947,-2321.33373550506,1,206.712838799616,0.0506126419549415,FALSE
49,55,100,14.3816201378661,14.501113955888,"A55",-5000.866,2466.23,2887.5,99,59,59,99,"Polyethylene terephthalate",0.913073340982825,"Comparstic LDIR F2Ba Au MP2 240925.xlsx",60.633977153266,0.597484148081609,0.172225221097964,"circle_calibrated",2403.32930693069,4420.85990495049,3023.35031723605,3213.02729182079,"landmark_ransac","MP_-1",4050,1150,3750,104.1,45.9,62.5,104.1,"Cellulose",0.686,"Comparstic Spotlight F2Ba Au 240926.csv",3031.5992284318,3224.80805842889,3031.5992284318,3224.80805842889,1,147.204069072152,0.0976985230674362,FALSE
50,56,216,276.952230266306,277.122909972844,"A56",-2238.158,-980.85,2862.5,64,57,57,64,"Polyamide (naturally occurring)",0.910238033900315,"Comparstic LDIR F2Ba Au MP2 240925.xlsx",60.3709217819672,1.12359546800437,0.0351565017260782,"circle_calibrated",-1043.75069306931,1658.1519049505,-178.730333153226,688.635307896949,"landmark_ransac","MP_-1",6950,4175,1875,60.4,39.6,30,60.4,"Cellulose",0.711,"Comparstic Spotlight F2Ba Au 240926.csv",-79.2467975094672,430.167584601954,-79.2467975094672,430.167584601954,0,273.722372185729,1.01179975920414,TRUE
51,58,59,53.7561532731056,53.9640620115564,"A58",-710.19,3485.196,2700,80,45,45,80,"Cellulosic",0.870641190372022,"Comparstic LDIR F2Ba Au MP2 240925.xlsx",58.6323014283504,0.5625,0.120937439065733,"circle_calibrated",3422.29530693069,130.183904950495,3932.04135707043,-754.756745589847,"landmark_ransac","MP_-1",2800,5050,1875,60.4,39.6,30,60.4,"Protein",0.759,"Comparstic Spotlight F2Ba Au 240926.csv",3985.50769715861,-749.182295635206,3985.50769715861,-749.182295635206,0,323.579931135603,0.166129441601797,FALSE
52,59,318,35.7819947610566,36.2223221387693,"A59",1437.488,-4633.252,2625,91,45,45,91,"Cellulosic",0.942414338697657,"Comparstic LDIR F2Ba Au MP2 240925.xlsx",57.8122288528111,0.492125970663283,0.0709452053529067,"circle_calibrated",-4696.15269306931,-2017.49409504951,-3577.08637115978,-2676.86356422066,"landmark_ransac","MP_-1",10225,7575,7500,136.8,69.8,75,136.8,"Cellulose",0.872,"Comparstic Spotlight F2Ba Au 240926.csv",-3591.15541581854,-2709.76361181135,-3591.15541581854,-2709.76361181135,1,484.664470071889,0.0738283843165749,FALSE
53,60,166,144.390725642724,144.604807653505,"A60",2169.518,553.592,2612.5,85,49,49,85,"Polyethylene terephthalate",0.918982893681545,"Comparstic LDIR F2Ba Au MP2 240925.xlsx",57.6744164306897,1.72881339107393,0.133797624674322,"circle_calibrated",490.691306930693,-2749.5240950495,1204.87048898428,-3390.95843762534,"landmark_ransac","MP_-1",5450,8025,1875,60.4,39.6,30,60.4,"Protein",0.738,"Comparstic Spotlight F2Ba Au 240926.csv",1127.1642341875,-3512.65650505901,1127.1642341875,-3512.65650505901,1,6.8596575962247,21.0492613687002,TRUE
54,61,65,23.3259323562015,23.6421697775882,"A61",612.923999999999,3315.338,2600,132,39,39,132,"Cellulosic",0.955328688477602,"Comparstic LDIR F2Ba Au MP2 240925.xlsx",57.5362739175159,0.297640633911645,0.229036327466917,"circle_calibrated",3252.43730693069,-1192.9300950495,3765.45875460846,-1974.7130050274,"landmark_ransac","MP_-1",2950,6300,3750,80.9,59,75,80.9,"Cellulose",0.84,"Comparstic Spotlight F2Ba Au 240926.csv",3743.28391786538,-1981.95011326921,3743.28391786538,-1981.95011326921,1,274.115363631503,0.085095311868615,FALSE
55,62,312,10.0920535006705,10.3724001228975,"A62",-4106.934,-4149.938,2487.5,78,53,53,78,"Polyamide (naturally occurring)",0.93182349408159,"Comparstic LDIR F2Ba Au MP2 240925.xlsx",56.2777342074885,0.674157369262837,0.113820361839015,"circle_calibrated",-4212.83869306931,3526.9279049505,-3089.90262843823,2436.97596593937,"landmark_ransac","MP_-1",10100,2400,4375,104.1,53.5,77.5,104.1,"Cellulose",0.668,"Comparstic Spotlight F2Ba Au 240926.csv",-3081.93729516759,2430.7789497422,-3081.93729516759,2430.7789497422,1,105.712115552365,0.0954673307589926,FALSE
56,64,50,213.770209788903,214.035551654617,"A64",-737.021999999999,3649.958,2437.5,55,55,55,55,"Carbonate",0.732827477267805,"Comparstic LDIR F2Ba Au MP2 240925.xlsx",55.7092576713418,1,0.231872748298315,"circle_calibrated",3587.05730693069,157.015904950494,4084.3131698345,-731.212312397493,"landmark_ransac","MP_-1",2550,5175,1250,50,31.8,50,50,"Cellulose",0.687,"Comparstic Spotlight F2Ba Au 240926.csv",4224.99682384643,-892.165138054715,4224.99682384643,-892.165138054715,0,100.426299982973,2.12862775811861,TRUE
57,65,52,210.01069000005,210.345472562008,"A65",-4048.07,3775.096,2437.5,60,60,60,60,"Polyamide (naturally occurring)",0.92175196503736,"Comparstic LDIR F2Ba Au MP2 240925.xlsx",55.7092576713418,1,0.117355498496517,"circle_calibrated",3712.19530693069,3468.0639049505,4224.35321700353,2323.90980219228,"landmark_ransac","MP_-1",2600,2050,3750,100,47.7,50,100,"Cellulose",0.845,"Comparstic Spotlight F2Ba Au 240926.csv",4407.62272693881,2221.3584655731,4407.62272693881,2221.3584655731,0,357.736468279653,0.587054182678069,FALSE
58,67,26,14.4187512674061,14.9110323428913,"A67",1671.072,4291.118,2387.5,64,53,53,64,"Polyamide (naturally occurring)",0.925614174181343,"Comparstic LDIR F2Ba Au MP2 240925.xlsx",55.1349200875017,0.833333308357424,0.0428487982844787,"circle_calibrated",4228.21730693069,-2251.0780950495,4658.24727413396,-2958.60024036169,"landmark_ransac","MP_-1",1975,7200,6250,115.1,69.1,75,115.1,"Protein",0.947,"Comparstic Spotlight F2Ba Au 240926.csv",4646.61698356808,-2950.07752193008,4646.61698356808,-2950.07752193008,1,243.801790940885,0.0591412852701406,FALSE
59,68,140,570.441471879047,570.547327029751,"A68",5936.034,316.42,2287.5,70,45,45,70,"Polyamide (naturally occurring)",0.92593733437578,"Comparstic LDIR F2Ba Au MP2 240925.xlsx",53.9679113787229,1.55555555555556,0.0417932592562695,"circle_calibrated",253.519306930693,-6516.04009504951,958.049022961657,-6865.64062076016,"landmark_ransac","MP_-1",4875,11100,1875,60.4,39.6,30,60.4,"Protein",0.756,"Comparstic Spotlight F2Ba Au 240926.csv",1470.70377621513,-6615.46352987022,1470.70377621513,-6615.46352987022,1,33.4279827913891,17.0647889655486,TRUE
60,69,165,408.10266243975,408.407773062972,"A69",-628.758,933.582,2237.5,76,46,46,76,"Cellulosic",0.93580260113498,"Comparstic LDIR F2Ba Au MP2 240925.xlsx",53.3748394034579,0.604166631325456,0.016094421833095,"circle_calibrated",870.681306930693,48.7519049504948,1576.33490265475,-811.006293591202,"landmark_ransac","MP_-1",5400,5650,1250,50,31.8,25,50,"Protein",0.664,"Comparstic Spotlight F2Ba Au 240926.csv",1353.53204282566,-1152.92246568956,1353.53204282566,-1152.92246568956,0,297.729966080521,1.37071409980069,TRUE
61,70,161,6.07704527451341,6.29005119680153,"A70",1990.56,632.658,2175,75,40,40,75,"Polyethylene terephthalate",0.873115309564973,"Comparstic LDIR F2Ba Au MP2 240925.xlsx",52.6241010355424,0.533333333333333,0.0510887411332721,"circle_calibrated",569.757306930693,-2570.5660950495,1279.17359496503,-3226.36877323826,"landmark_ransac","MP_-1",5325,7725,3750,80.9,59,75,80.9,"Protein",0.803,"Comparstic Spotlight F2Ba Au 240926.csv",1273.8652012591,-3223.41049070758,1273.8652012591,-3223.41049070758,1,180.781129883038,0.0336154845278661,FALSE
62,71,6,18.3763455392984,18.5696717769877,"A71",2795.728,5548.764,2125,64,42,42,64,"Polyethylene terephthalate",0.895910031452128,"Comparstic LDIR F2Ba Au MP2 240925.xlsx",52.015709478601,1.4999998876084,0.261904884751062,"circle_calibrated",5485.86330693069,-3375.73409504951,5810.7011304714,-4005.96242037046,"landmark_ransac","MP_-1",750,8175,3125,80.9,49.2,55,80.9,"Protein",0.822,"Comparstic Spotlight F2Ba Au 240926.csv",5793.15730061069,-4011.43088534686,5793.15730061069,-4011.43088534686,1,422.85013761709,0.0434582938599845,FALSE
63,72,143,4.5142785921147,4.70034992914902,"A72",-435.422,1197.196,2100,65,40,40,65,"Polyethylene terephthalate",0.930434884804005,"Comparstic LDIR F2Ba Au MP2 240925.xlsx",51.7088294582641,1.625,0.108854280608885,"circle_calibrated",1134.29530693069,-144.584095049505,1818.21393450972,-991.406380769787,"landmark_ransac","MP_9",4950,5450,3125,80.9,49.2,55,80.9,"Polypro",0.676,"Comparstic Spotlight F2Ba Au 240926.csv",1816.21653040655,-987.358036903976,1816.21653040655,-987.358036903976,1,53.4674497615161,0.0844304078883506,FALSE
64,73,80,13.3392375866245,13.5389770619326,"A73",550.680000000001,2957.006,2012.5,66,43,43,66,"Polyamide (naturally occurring)",0.91134245757931,"Comparstic LDIR F2Ba Au MP2 240925.xlsx",50.6201005903733,1.55555558037681,0.0347634725776,"circle_calibrated",2894.10530693069,-1130.68609504951,3435.18480019274,-1914.6069513021,"landmark_ransac","MP_-1",3275,6250,3125,80.9,49.2,50,80.9,"Protein",0.671,"Comparstic Spotlight F2Ba Au 240926.csv",3423.582272704,-1908.02541536697,3423.582272704,-1908.02541536697,1,315.373061269326,0.042296693106685,FALSE
65,77,119,3.94999360125414,4.41152321629007,"A77",-394.654,1838.46,1937.5,60,40,40,60,"Polyamide (naturally occurring)",0.971180570520754,"Comparstic LDIR F2Ba Au MP2 240925.xlsx",49.667913363905,0.666666666666667,0.109280427275816,"circle_calibrated",1775.55930693069,-185.352095049505,2409.78921235722,-1033.78731636967,"landmark_ransac","MP_-1",4350,5450,5000,104.1,61.2,80,104.1,"Protein",0.859,"Comparstic Spotlight F2Ba Au 240926.csv",2413.29918236989,-1031.97553272913,2413.29918236989,-1031.97553272913,1,554.170870094006,0.00712775393730835,FALSE
66,78,169,364.667010755226,364.683593595943,"A78",1877.2,267.696,1862.5,60,45,45,60,"Polyamide (naturally occurring)",0.91894503916936,"Comparstic LDIR F2Ba Au MP2 240925.xlsx",48.6971113318772,1.33333333333333,0.195371493350196,"circle_calibrated",204.795306930693,-2457.20609504951,943.159086906498,-3119.03425102796,"landmark_ransac","MP_-1",5575,8000,1875,60.4,39.6,50,60.4,"Protein",0.729,"Comparstic Spotlight F2Ba Au 240926.csv",1004.63107735451,-3478.48274959696,1004.63107735451,-3478.48274959696,1,12.5758569691739,28.9973885397315,TRUE
67,79,123,273.996707292605,274.161484618434,"A79",-2555.41,1808.482,1837.5,56,42,42,56,"Polyamide (naturally occurring)",0.914585244700799,"Comparstic LDIR F2Ba Au MP2 240925.xlsx",48.369180925987,1.31578952684855,1.02297142606545,"circle_calibrated",1745.58130693069,1975.40390495049,2398.13416223636,960.781494080845,"landmark_ransac","MP_-1",4425,3200,1250,50,31.8,25,50,"Cellulose",0.666,"Comparstic Spotlight F2Ba Au 240926.csv",2505.97946021878,1212.66159911154,2505.97946021878,1212.66159911154,0,53.9070885852102,5.08275839938011,TRUE
68,80,94,22.5013999672226,22.8122187548966,"A80",-2536.274,2584.01,1825,106,31,31,106,"Cellulosic",0.900970428432625,"Comparstic LDIR F2Ba Au MP2 240925.xlsx",48.2043791490117,3.35483855329695,0.209673771929313,"circle_calibrated",2521.10930693069,1956.26790495049,3113.79349936051,937.371499312829,"landmark_ransac","MP_-1",3775,3425,4375,104.1,53.5,80,104.1,"Cellulose",0.788,"Comparstic Spotlight F2Ba Au 240926.csv",3136.0874389113,940.419984148038,3136.0874389113,940.419984148038,1,108.150769121147,0.208055847869351,FALSE
69,81,328,167.025345972921,167.200654364031,"A81",889.798,-4569.578,1812.5,60,42,42,60,"Polyamide (naturally occurring)",0.927072222024821,"Comparstic LDIR F2Ba Au MP2 240925.xlsx",48.0390120093293,1.4166666853986,0.0247644435456169,"circle_calibrated",-4632.47869306931,-1469.80409504951,-3514.25704152198,-2171.82550447992,"landmark_ransac","MP_-1",10350,7075,1250,50,31.8,30,50,"Protein",0.679,"Comparstic Spotlight F2Ba Au 240926.csv",-3678.36638845661,-2202.89942354499,-3678.36638845661,-2202.89942354499,0,377.87608559915,0.442010892825064,FALSE
70,83,332,34.8527888018236,35.3834335981305,"A83",-2042.43,-4746.716,1750,50,40,40,50,"Polyethylene terephthalate",0.941419101723752,"Comparstic LDIR F2Ba Au MP2 240925.xlsx",47.2034871941315,0.8,0.33663779376662,"circle_calibrated",-4809.61669306931,1462.42390495049,-3656.0209676358,535.891498568281,"landmark_ransac","MP_-1",10500,4350,4375,104.1,53.5,75,104.1,"Protein",0.839,"Comparstic Spotlight F2Ba Au 240926.csv",-3624.99925790822,520.005328078121,-3624.99925790822,520.005328078121,1,500.07258638566,0.069695459720611,FALSE
71,84,149,384.693959680347,384.741800318597,"A84",2856.308,1311.596,1712.5,63,38,38,63,"Chitin",0.884059143024926,"Comparstic LDIR F2Ba Au MP2 240925.xlsx",46.6949967379693,1.6470589858636,2.06518276883839,"circle_calibrated",1248.69530693069,-3436.3140950495,1899.40718069165,-4030.47357013521,"landmark_ransac","MP_-1",5025,8475,1875,60.4,39.6,50,60.4,"Protein",0.665,"Comparstic Spotlight F2Ba Au 240926.csv",1516.63465745933,-3992.07255357433,1516.63465745933,-3992.07255357433,0,374.554617760276,1.02707039625009,TRUE
72,87,11,187.475230574302,187.595082907583,"A87",-1606.046,5391.36,1625,55,40,40,55,"Polyamide (naturally occurring)",0.925915615362264,"Comparstic LDIR F2Ba Au MP2 240925.xlsx",45.4864184146723,1.40000012063134,0.116657391682125,"circle_calibrated",5328.45930693069,1026.03990495049,5698.04278456281,57.9780946328174,"landmark_ransac","MP_-1",1325,4050,1250,50,31.8,25,50,"Protein",0.693,"Comparstic Spotlight F2Ba Au 240926.csv",5527.69837627707,136.270780400196,5527.69837627707,136.270780400196,0,312.048162905703,0.600789406444782,FALSE
