Repository: KristofM854/FTIR-LDIR-Raman

# Multi-Instrument Microplastic Particle Matching Pipeline

Spatial alignment and material cross-validation of microplastic particles detected by **FTIR** (PerkinElmer Spotlight, Bruker LUMOS), **Raman** (WITec) and **LDIR** (Agilent 8700) microspectroscopy on the same filter sample.

Version 1.0.0 · [Changelog](CHANGELOG.md) · [Validation](docs/validation.md) · [Input format](docs/input_format.md) · [Roadmap](docs/roadmap.md) · [How to cite](#citation)

## What it does

When the same filter is analysed by multiple instruments, each produces its own particle list with coordinates, sizes, and material identifications. This pipeline:

1. **Ingests** tabular data and companion images from up to four instruments (two FTIR, Raman, LDIR) into one checked particle table per instrument; any other instrument's table can be read through a column mapping
2. **Extracts spatial coordinates** for LDIR via a Python-based image processing backend (scipy/numpy sigma-clipping + auto-tuned threshold)
3. **Aligns** coordinate systems using a tiered approach (Landmark → RANSAC → ICP)
4. **Matches** particles one-to-one across instrument pairs (each instrument ↔ Raman, plus LDIR↔FTIR and Bruker↔PerkinElmer / LDIR)
5. **Identifies triplets** — particles detected by FTIR (PerkinElmer), Raman and LDIR together, with material-agreement quality scoring
6. **Compares** material identifications: family agreement (primary) and exact-polymer agreement (secondary), counting only identifications each instrument trusts; unresolvable name pairs are flagged for inspection
7. **Checks** itself: chance-match estimates, the LDIR image join against Raman, full provenance of every run
8. **Exports** matched pairs, agreement statistics, diagnostic plots, a PDF/HTML report and a Shiny viewer

## Pipeline overview

## Input data formats

| Instrument | Format | Key columns |
|------------|--------|-------------|
| **FTIR** (PerkinElmer Spotlight) | CSV (comma-separated) | `Coord. [um]` (bracketed X;Y), `Group` (material), `Max AAU score` |
| **Raman** (WITec) | CSV (semicolon-separated) | `Visual Center Point X/Y [um]`, `Material`, `HQI`, `Feret Max [um]` |
| **LDIR** (Agilent 8700) | XLSX | `Identification` (material), `Quality`, `Width/Height [um]` — **no X/Y coordinates** |
| **FTIR image** | PNG | Chemical absorption map exported from the FTIR instrument |
| **LDIR image** | PNG | Colored particle map exported from Agilent LDIR software |

The ingest module auto-detects CSV delimiters and handles encoding differences (Latin-1, UTF-8).

**Segmented PerkinElmer exports.** The current Spotlight software exports a
whole-filter scan as six segments (`…M1.csv` … `…M6.csv` and
`…_M1.bmp` … `…_M6.bmp`), each in its own coordinate frame. Select any one
segment table as the FTIR file and any one segment image as the FTIR image
(the tables and images may be in different folders): the pipeline finds the
other segments, stitches them (2 x 3 grid filled column by column, 2 µm per
pixel) into `inputs/ftir_stitched/` of the run, checks that the particles
land on particles in the stitched image, and continues with the stitched
table and image, placed exactly. A segment without particles may have no
table; all six images are needed. `Rscript tools/stitch_ftir_segments.R
<folder> [output folder]` does the same on its own. The stitched image's
placement is written next to it (`<name>_stitched.txt`); the pipeline reads
such a file for any FTIR image unless `ftir_image_width_um` / `_height_um` are
set in the config. This is a workaround until the software exports one file
per scan. The grid (2 x 3, filled
column by column) and the image scale (2 µm per pixel) are those of the
current exports.

Tables in any other layout are read with the column-mapping reader: name, in
an R list or a JSON file, which column holds each field and the units
(`config$<role>_column_map`). Every reader returns the same canonical particle
table, which is checked before the pipeline continues. Instrument labels the
material rules do not know can be translated per instrument in
`inst/materials/<role>.csv`. See [docs/input_format.md](docs/input_format.md).

## Output files

Each run creates a folder under `output/` (e.g. `output/2026-02-19_1/`).
Pair names: `ftir_perkin`, `ftir_bruker`, `raman`, `ldir`.

| Folder / file | Content |
|---|---|
| `00_manifest/manifest.json` | Run ID, git commit, input files with MD5, image assets, stage |
| `00_manifest/config_full.json`, `session_info.txt` | Every parameter as run; R and package versions |
| `00_manifest/images.json` | Placement of every image (pixel size, origin, extent, how it was obtained) |
| `00_manifest/supporting_files.csv` | Side files the run used (LDIR analyzed image, `.sam`, coordinate swaps, placement files) with their MD5 |
| `01_ingested/<instrument>_ingested.csv` | Canonical particle table per instrument, as read |

File: output/2026-02-16_3/matched_particles.csv (part 1 of 4)
"match_id","ftir_idx","raman_idx","match_distance","match_score","ftir_particle_id","ftir_x_um","ftir_y_um","ftir_area_um2","ftir_major_um","ftir_minor_um","ftir_feret_min_um","ftir_feret_max_um","ftir_material","ftir_quality","ftir_source_file","ftir_x_norm","ftir_y_norm","ftir_x_aligned","ftir_y_aligned","raman_particle_id","raman_x_um","raman_y_um","raman_area_um2","raman_major_um","raman_minor_um","raman_feret_min_um","raman_feret_max_um","raman_material","raman_quality","raman_source_file","raman_x_norm","raman_y_norm"
1,189,21,0.703110944003548,0.703110944003548,"MP_10",6275,2275,21875,228.9,121.7,145,228.9,"PET",0.942,"Comparstic Spotlight F2Ba Au 240926.csv",-469.791666666667,-2701.04166666667,30.6469994911149,2758.59875305192,"514",6091.06549950168,4596.23719766695,29412.328,294.63,158.382,158.382,297.294,"Polyethylene terephtalate (PET)",93.92,"Comparstic Raman F2Ba Au IAEA 240930.csv",30.8346050774626,2757.92113284594
2,228,246,1.867920272584,1.867920272584,"MP_-1",7375,6775,625,31.8,25,25,31.8,"Cellulose",0.673,"Comparstic Spotlight F2Ba Au 240926.csv",630.208333333333,1798.95833333333,-1398.53355978423,-1637.72944117224,"642",4659.91501389594,200.027643407534,868.703,37.314,29.852,29.852,37.76,"Polyamide (PA)",81.8,"Comparstic Raman F2Ba Au IAEA 240930.csv",-1400.31588052828,-1638.28842141347
3,160,236,2.82702525730737,2.82702525730737,"MP_-1",5300,2700,1875,60.4,39.6,30,60.4,"Protein",0.698,"Comparstic Spotlight F2Ba Au 240926.csv",-1444.79166666667,-2276.04166666667,969.307843534312,2263.18461985387,"278",7026.7956605676,4100.81687312714,649.385,29.852,28.129,25.912,34.91,"Polyacrylamide/acrylate",82.8,"Comparstic Raman F2Ba Au IAEA 240930.csv",966.564766143382,2262.50080830613
4,230,153,2.94944438670835,2.94944438670835,"MP_-1",7450,4350,3125,80.9,49.2,75,80.9,"Protein",0.8,"Comparstic Spotlight F2Ba Au 240926.csv",705.208333333333,-626.041666666667,-1292.89240259372,781.046044571937,"701",4770.13598992334,2620.29657534247,822.731,42.763,30.511,30.283,45.185,"Polyacrylamide/acrylate",89.66,"Comparstic Raman F2Ba Au IAEA 240930.csv",-1290.09490450088,781.980510521462
5,254,19,3.06397617234259,3.06397617234259,"MP_-1",7950,3550,2500,75,42.4,55,75,"Protein",0.763,"Comparstic Spotlight F2Ba Au 240926.csv",1205.20833333333,-1426.04166666667,-1730.98683605746,1614.32359084014,"23",4326.38174789637,3451.54643621575,879.414,37.036,30.185,29.633,39.578,"Cellulose Acetate Butyrate (CAB)",93.97,"Comparstic Raman F2Ba Au IAEA 240930.csv",-1733.84914652785,1613.23037139474
6,295,470,3.13921155746176,3.13921155746176,"MP_-1",9375,5600,1875,60.4,39.6,50,60.4,"Protein",0.716,"Comparstic Spotlight F2Ba Au 240926.csv",2630.20833333333,623.958333333333,-3301.4512187912,-319.765591870816,"102",2761.47351534072,1516.93867990154,679.869,41.826,24.817,24.817,42.361,"Polyacrylamide/acrylate",26.96,"Comparstic Raman F2Ba Au IAEA 240930.csv",-3298.7573790835,-321.377384919468
7,119,63,3.17902133821243,3.17902133821243,"MP_-1",4350,5450,5000,104.1,61.2,80,104.1,"Protein",0.859,"Comparstic Spotlight F2Ba Au 240926.csv",-2394.79166666667,473.958333333333,1710.24820146752,-544.057529413129,"315",7773.65758666991,1294.20045751284,2415.793,65.173,55.075,54.427,67.895,"Cellulose Acetate Butyrate (CAB)",92.39,"Comparstic Raman F2Ba Au IAEA 240930.csv",1713.42669224569,-544.115607308168
8,122,186,3.21877965623316,3.21877965623316,"MP_-1",4400,10650,3125,80.9,49.2,75,80.9,"Protein",0.836,"Comparstic Spotlight F2Ba Au 240926.csv",-2344.79166666667,5673.95833333333,1273.91984216922,-5715.03725768646,"401",7331.05147980989,-3875.85219927226,995.746,42.108,33.686,33.562,42.622,"Polyacrylamide/acrylate",87.39,"Comparstic Raman F2Ba Au IAEA 240930.csv",1270.82058538567,-5714.16826409327
9,161,8,3.65088563949399,3.65088563949399,"MP_-1",5325,7725,3750,80.9,59,75,80.9,"Protein",0.803,"Comparstic Spotlight F2Ba Au 240926.csv",-1419.79166666667,2748.95833333333,570.867457221634,-2735.50517724357,"706",6633.55936588652,-899.885846532534,2484.505,68.389,50.015,46.905,72.907,"Polyamide (PA)",95.31,"Comparstic Raman F2Ba Au IAEA 240930.csv",573.328471462302,-2738.20191135354
10,39,533,3.83158638353587,3.83158638353587,"MP_-1",2250,7875,4375,95.7,58.2,75,95.7,"Cellulose",0.813,"Comparstic Spotlight F2Ba Au 240926.csv",-4494.79166666667,2898.95833333333,3619.75338004837,-3113.37294030933,"125",9677.83976105989,-1271.881640625,1758.663,131.165,57.157,57.157,127.055,"Polyether sulphone (PES)",17.84,"Comparstic Raman F2Ba Au IAEA 240930.csv",3617.60886663567,-3110.19770544601
11,142,26,3.85983445356808,3.85983445356808,"MP_-1",4950,2475,1875,60.4,39.6,30,60.4,"Protein",0.721,"Comparstic Spotlight F2Ba Au 240926.csv",-1794.79166666667,-2501.04166666667,1334.33139942527,2461.07052195034,"113",7390.7545084914,4300.01832459332,804.935,33.87,30.426,30.426,34.91,"Cellulose Acetate Butyrate (CAB)",93.44,"Comparstic Raman F2Ba Au IAEA 240930.csv",1330.52361406718,2461.70225977231
12,47,625,4.29640726623546,4.29640726623546,"MP_-1",2450,3575,1250,50,31.8,30,50,"Protein",0.687,"Comparstic Spotlight F2Ba Au 240926.csv",-4294.79166666667,-1401.04166666667,3740.3916077024,1180.57137023254,"355",9797.81988600638,3022.14388377569,738.859,39.098,28.002,26.966,41.077,"Polycarbonate (PC)",10.8,"Comparstic Raman F2Ba Au IAEA 240930.csv",3737.58899158216,1183.82781895468
13,32,103,4.31159459162002,4.31159459162002,"MP_-1",2125,7025,2500,75,42.4,55,75,"Protein",0.769,"Comparstic Spotlight F2Ba Au 240926.csv",-4619.79166666667,2048.95833333333,3807.33472738202,-2276.80163425419,"404",9871.87460427479,-438.335509417808,1068.413,40.443,35.539,35.539,40.919,"Polyacrylamide/acrylate",91.18,"Comparstic Raman F2Ba Au IAEA 240930.csv",3811.64370985057,-2276.65157423882
14,271,455,4.33694756129954,4.33694756129954,"MP_-1",8500,3000,2500,60.4,52.7,50,60.4,"Protein",0.793,"Comparstic Spotlight F2Ba Au 240926.csv",1755.20833333333,-1976.04166666667,-2237.42314511457,2202.53467405389,"349",3823.49854477137,4045.13231752997,445.556,29.935,25.831,25.824,32.862,"Polyacrylamide/acrylate",30.01,"Comparstic Raman F2Ba Au IAEA 240930.csv",-2236.73234965285,2206.81625270896
15,242,96,4.35899801306608,4.35899801306608,"MP_-1",7725,5200,4375,95.7,58.2,75,95.7,"Protein",0.875,"Comparstic Spotlight F2Ba Au 240926.csv",980.208333333333,223.958333333333,-1629.7438488734,-44.3741559163874,"627",4429.71391292205,1798.23179580479,1418.234,56.172,40.244,40.237,58.278,"Cellulose Acetate Butyrate (CAB)",91.38,"Comparstic Raman F2Ba Au IAEA 240930.csv",-1630.51698150217,-40.0842690162183
16,185,366,4.5236311071124,4.5236311071124,"MP_-1",6175,2450,3125,80.9,49.2,50,80.9,"Cellulose",0.74,"Comparstic Spotlight F2Ba Au 240926.csv",-569.791666666667,-2526.04166666667,117.150775627181,2577.01623390368,"757",6175.45343427265,4419.42438195634,1746.634,56.246,46.528,46.528,56.248,"Polyamide (PA)",56.57,"Comparstic Raman F2Ba Au IAEA 240930.csv",115.222539848432,2581.10831713533
17,63,230,4.59065774936271,4.59065774936271,"MP_-1",2925,3850,5625,104.1,68.8,97.5,104.1,"Cellulose",0.734,"Comparstic Spotlight F2Ba Au 240926.csv",-3819.79166666667,-1126.04166666667,3247.25926750082,942.22135645974,"533",9310.43650763523,2777.01702563142,2741.721,76.506,47.752,47.752,76.506,"Polyamide (PA)",83.37,"Comparstic Raman F2Ba Au IAEA 240930.csv",3250.20561321101,938.700960810412
18,165,438,4.6208433199531,4.6208433199531,"MP_-1",5400,5650,1250,50,31.8,25,50,"Protein",0.664,"Comparstic Spotlight F2Ba Au 240926.csv",-1344.79166666667,673.958333333333,650.489368089577,-665.026589040119,"474",6712.20662482274,1177.66473806721,565.02,27.92,26.354,26.354,29.409,"Polycarbonate (PC)",33.89,"Comparstic Raman F2Ba Au IAEA 240930.csv",651.975730398523,-660.651326753798
19,100,233,4.71505969509086,4.71505969509086,"MP_-1",4050,1150,3750,104.1,45.9,62.5,104.1,"Cellulose",0.686,"Comparstic Spotlight F2Ba Au 240926.csv",-2694.79166666667,-3826.04166666667,2328.45342560831,3712.71642923935,"738",8385.03956307188,5548.04125107021,3252.859,93.363,56.424,56.424,94.02,"Polyethylene terephtalate (PET)",83.02,"Comparstic Raman F2Ba Au IAEA 240930.csv",2324.80866864766,3709.7251862492
20,158,747,4.89952191374287,4.89952191374287,"MP_-1",5175,10075,1875,60.4,39.6,50,60.4,"Protein",0.741,"Comparstic Spotlight F2Ba Au 240926.csv",-1569.79166666667,5098.95833333333,545.436902287541,-5085.22116629814,"72",6602.55971637882,-3250.69260086687,811.196,38.563,29.678,29.678,38.463,"Polytetrafluoroethylene (PTFE)",3.65,"Comparstic Raman F2Ba Au IAEA 240930.csv",542.328821954602,-5089.00866568788
21,275,291,4.94560135829768,4.94560135829768,"MP_-1",8675,3900,1875,60.4,39.6,50,60.4,"Protein",0.735,"Comparstic Spotlight F2Ba Au 240926.csv",1930.20833333333,-1076.04166666667,-2478.47822728583,1319.92370353902,"228",3585.26049762882,3154.75349555865,602.589,31.727,29.162,27.882,34.504,"Polyacrylamide/acrylate",75.57,"Comparstic Raman F2Ba Au IAEA 240930.csv",-2474.9703967954,1316.43743073764
22,333,209,4.98163476788586,4.98163476788586,"MP_-1",10600,2500,1875,60.4,39.6,50,60.4,"Protein",0.735,"Comparstic Spotlight F2Ba Au 240926.csv",3855.20833333333,-2476.04166666667,-4290.03417846956,2856.21714847608,"541",1771.78100142805,4689.81021377354,787.963,35.316,29.227,29.116,36.779,"Polyacrylamide/acrylate",86.13,"Comparstic Raman F2Ba Au IAEA 240930.csv",-4288.44989299617,2851.49414895253
23,225,665,4.99536909158527,4.99536909158527,"MP_-1",7150,3600,1875,60.4,39.6,30,60.4,"Protein",0.789,"Comparstic Spotlight F2Ba Au 240926.csv",405.208333333333,-1376.04166666667,-938.596676867586,1505.09432816844,"112",5116.87281034286,3341.89952777183,730.291,36.652,32.208,30.122,41.847,"Polytetrafluoroethylene (PTFE)",8.68,"Comparstic Raman F2Ba Au IAEA 240930.csv",-943.358084081357,1503.58346295082
24,222,137,5.12101965975959,5.12101965975959,"MP_12",7075,7800,3125,80.9,49.2,55,80.9,"PET",0.698,"Comparstic Spotlight F2Ba Au 240926.csv",330.208333333333,2823.95833333333,-1176.19258326542,-2680.04399510373,"664",4888.3939121194,-839.034682684075,5769.495,118.892,73.901,73.284,120.763,"Polyethylene terephtalate (PET)",90.36,"Comparstic Raman F2Ba Au IAEA 240930.csv",-1171.83698230482,-2677.35074750508
25,201,472,5.36703944796507,5.36703944796507,"MP_-1",6525,9075,2500,75,42.4,50,75,"Protein",0.858,"Comparstic Spotlight F2Ba Au 240926.csv",-219.791666666667,4098.95833333333,-723.653284447929,-3989.72722322328,"135",5341.90730306546,-2150.7791109268,1090.493,38.756,35.432,35.429,40.846,"Polycarbonate (PC)",26.43,"Comparstic Raman F2Ba Au IAEA 240930.csv",-718.323591358758,-3989.09517574781
26,113,187,5.50690484774628,5.50690484774628,"MP_-1",4250,3275,3750,80.9,59,50,80.9,"Protein",0.83,"Comparstic Spotlight F2Ba Au 240926.csv",-2494.79166666667,-1701.04166666667,1971.45263148371,1612.92483492639,"18",8026.24732339936,3452.12050379923,1277.185,56.95,31.175,31.175,57.737,"Cellulose Acetate Butyrate (CAB)",87.24,"Comparstic Raman F2Ba Au IAEA 240930.csv",1966.01642897514,1613.80443897822
27,232,39,5.53106431668246,5.53106431668246,"MP_-1",7525,10675,4375,80.9,68.9,55,80.9,"Protein",0.815,"Comparstic Spotlight F2Ba Au 240926.csv",780.208333333333,5698.95833333333,-1837.73240346748,-5507.60090820213,"272",4224.19771803764,-3664.02126096961,1391.87,58.361,33.689,33.689,60.077,"Cellulose Acetate Butyrate (CAB)",93.2,"Comparstic Raman F2Ba Au IAEA 240930.csv",-1836.03317638658,-5502.33732579062
28,337,430,5.6610840397324,5.6610840397324,"MP_-1",10700,5350,2500,60.4,52.7,50,60.4,"Protein",0.756,"Comparstic Spotlight F2Ba Au 240926.csv",3955.20833333333,373.958333333333,-4601.41858353642,27.519338879439,"577",1462.93264151795,1861.95329757063,686.954,33.118,29.781,28.501,36.307,"Polyvinyl Chloride (PVC)",35.29,"Comparstic Raman F2Ba Au IAEA 240930.csv",-4597.29825290627,23.6372327496217
29,104,508,5.69718568218515,5.69718568218515,"MP_-1",4100,7025,1875,60.4,39.6,50,60.4,"Protein",0.713,"Comparstic Spotlight F2Ba Au 240926.csv",-2644.79166666667,2048.95833333333,1841.94509125933,-2129.97874429111,"262",7905.11906328592,-296.54081629923,564.69,42.423,21.758,21.758,42.001,"Polyether sulphone (PES)",20.72,"Comparstic Raman F2Ba Au IAEA 240930.csv",1844.8881688617,-2134.85688112024
30,301,288,5.73269654535983,5.73269654535983,"MP_-1",9500,9700,1875,60.4,39.6,50,60.4,"Protein",0.68,"Comparstic Spotlight F2Ba Au 240926.csv",2755.20833333333,4723.95833333333,-3730.63985340587,-4390.52237508988,"463",2333.21909806761,-2556.64489244435,614.123,34.444,23.537,23.537,35.686,"Cellulose Acetate Butyrate (CAB)",76,"Comparstic Raman F2Ba Au IAEA 240930.csv",-3727.01179635661,-4394.96095726536
31,244,488,5.75694223460526,5.75694223460526,"MP_-1",7775,1350,625,31.8,25,25,31.8,"Protein",0.66,"Comparstic Spotlight F2Ba Au 240926.csv",1030.20833333333,-3626.04166666667,-1393.28883897379,3790.60875222058,"708",4661.63721664637,5626.68851000642,1127.897,55.305,35.88,35.88,54.94,"Polycarbonate (PC)",23.74,"Comparstic Raman F2Ba Au IAEA 240930.csv",-1398.59367777785,3788.37244518541
32,101,42,5.89233521702908,5.89233521702908,"MP_-1",4050,9750,3125,75,53.1,55,75,"Protein",0.852,"Comparstic Spotlight F2Ba Au 240926.csv",-2694.79166666667,4773.95833333333,1689.12337311085,-4845.43591033287,"731",7751.26895091434,-3001.54726963827,1531.271,45.852,44.62,41.077,56.424,"Cellulose Acetate Butyrate (CAB)",93.07,"Comparstic Raman F2Ba Au IAEA 240930.csv",1691.03805649012,-4839.86333445928
33,264,434,5.89971185610102,5.89971185610102,"MP_-1",8275,8650,2500,80.9,39.3,55,80.9,"Protein",0.793,"Comparstic Spotlight F2Ba Au 240926.csv",1530.20833333333,3673.95833333333,-2433.5429730456,-3436.69904459669,"453",3631.75997189038,-1601.39643354024,810.537,45.697,27.237,26.957,46.468,"Polyvinyl Chloride (PVC)",35.05,"Comparstic Raman F2Ba Au IAEA 240930.csv",-2428.47092253384,-3439.71249836125
34,133,265,5.98873035929113,5.98873035929113,"MP_8",4725,7200,6250,115.1,69.1,75,115.1,"PET",0.788,"Comparstic Spotlight F2Ba Au 240926.csv",-2019.79166666667,2223.95833333333,1206.9767224896,-2257.66425319974,"338",7269.05218079448,-413.650603328339,11281.279,149.996,111.704,111.704,163.995,"Polyethylene terephtalate (PET)",80.21,"Comparstic Raman F2Ba Au IAEA 240930.csv",1208.82128637026,-2251.96666814935
35,192,217,6.07269493480201,6.07269493480201,"MP_-1",6300,6400,5000,104.1,61.2,50,104.1,"Cellulose",0.746,"Comparstic Spotlight F2Ba Au 240926.csv",-444.791666666667,1423.95833333333,-300.886753420667,-1344.47045036936,"327",5762.69884175339,488.783637895976,4953.026,112.58,60.62,60.395,112.184,"Polyamide (PA)",85.32,"Comparstic Raman F2Ba Au IAEA 240930.csv",-297.532052670827,-1349.53242692503
36,58,689,6.17353802094279,6.17353802094279,"MP_-1",2775,7850,1875,60.4,39.6,30,60.4,"Protein",0.712,"Comparstic Spotlight F2Ba Au 240926.csv",-3969.79166666667,2873.95833333333,3099.16655133175,-3049.46572100113,"134",9153.71605734628,-1208.73420644264,632.249,41.458,23.065,23.065,41.907,"Polyvinyl Chloride (PVC)",7.34,"Comparstic Raman F2Ba Au IAEA 240930.csv",3093.48516292206,-3047.05027126365
37,312,256,6.18332988913873,6.18332988913873,"MP_-1",10100,2400,4375,104.1,53.5,77.5,104.1,"Cellulose",0.668,"Comparstic Spotlight F2Ba Au 240926.csv",3355.20833333333,-2576.04166666667,-3785.03311160492,2918.56019588404,"493",2269.49759630177,4759.27239137414,4039.174,94.151,57.665,57.295,94.721,"Polyamide (PA)",80.9,"Comparstic Raman F2Ba Au IAEA 240930.csv",-3790.73329812245,2920.95632655313
38,2,319,6.2627256243067,6.2627256243067,"MP_-1",525,4375,1875,60.4,39.6,30,60.4,"Protein",0.777,"Comparstic Spotlight F2Ba Au 240926.csv",-6219.79166666667,-601.041666666667,5596.5519811534,241.358321079587,"399",11662.96546472,2080.673046875,694.205,34.886,28.173,28.173,36.199,"Polyacrylamide/acrylate",68.57,"Comparstic Raman F2Ba Au IAEA 240930.csv",5602.73457029578,242.356982053992
39,215,614,6.44360055355246,6.44360055355246,"MP_-1",6850,10800,2500,60.4,52.7,50,60.4,"Protein",0.675,"Comparstic Spotlight F2Ba Au 240926.csv",105.208333333333,5823.95833333333,-1175.30954618271,-5682.17263237449,"389",4888.96797970288,-3848.87102284889,443.744,29.046,26.686,23.346,33.375,"Polyphenylene sulphide (PPS)",11.73,"Comparstic Raman F2Ba Au IAEA 240930.csv",-1171.26291472134,-5687.1870876699
40,270,482,6.47994694631451,6.47994694631451,"MP_-1",8475,9900,1875,60.4,39.6,50,60.4,"Protein",0.772,"Comparstic Spotlight F2Ba Au 240926.csv",1730.20833333333,4923.95833333333,-2725.49565136377,-4665.74839505782,"623",3332.67076089937,-2821.2900484268,702.608,35.316,26.791,26.791,35.316,"Polyvinyl Chloride (PVC)",24.98,"Comparstic Raman F2Ba Au IAEA 240930.csv",-2727.56013352485,-4659.60611324781
41,143,2,6.53972373507462,6.53972373507462,"MP_9",4950,5450,3125,80.9,49.2,55,80.9,"Polypro",0.676,"Comparstic Spotlight F2Ba Au 240926.csv",-1794.79166666667,473.958333333333,1113.16780568341,-499.453107145865,"270",7175.47916468789,1332.66298560574,5471.084,113.791,67.845,67.831,116.501,"Polypropylene (PP)",97.95,"Comparstic Raman F2Ba Au IAEA 240930.csv",1115.24827026367,-505.653079215268
42,251,292,6.65304624614667,6.65304624614667,"MP_-1",7900,7500,1875,60.4,39.6,50,60.4,"Protein",0.782,"Comparstic Spotlight F2Ba Au 240926.csv",1155.20833333333,2523.95833333333,-1974.87591633494,-2320.17271659418,"435",4078.9586194182,-483.686848512414,736.058,42.59,24.328,24.305,43.84,"Cellulose Acetate Butyrate (CAB)",75.39,"Comparstic Raman F2Ba Au IAEA 240930.csv",-1981.27227500602,-2322.00291333342
43,120,279,6.87801749680718,6.87801749680718,"MP_-1",4375,1775,1875,60.4,39.6,30,60.4,"Protein",0.707,"Comparstic Spotlight F2Ba Au 240926.csv",-2369.79166666667,-3201.04166666667,1958.57193803018,3114.91841235901,"350",8015.91410689679,4946.9924911708,573.588,34.484,22.166,22.166,34.444,"Polyacrylamide/acrylate",77.26,"Comparstic Raman F2Ba Au IAEA 240930.csv",1955.68321247257,3108.67642634979
44,260,416,7.16645829240896,7.16645829240896,"MP_-1",8100,10525,1875,60.4,39.6,30,60.4,"Protein",0.738,"Comparstic Spotlight F2Ba Au 240926.csv",1355.20833333333,5548.95833333333,-2398.78334386044,-5315.58490458331,"191",3654.72267522942,-3479.7455666738,652.351,37.88,24.281,23.824,36.74,"Polyacrylamide/acrylate",39.24,"Comparstic Raman F2Ba Au IAEA 240930.csv",-2405.5082191948,-5318.06163149481
45,314,22,7.23087244440863,7.23087244440863,"MP_-1",10100,9950,4375,95.7,58.2,72.5,95.7,"Protein",0.672,"Comparstic Spotlight F2Ba Au 240926.csv",3355.20833333333,4973.95833333333,-4346.30542513467,-4594.70145106599,"567",1706.91136449526,-2758.14261424443,3354.526,94.069,53.152,53.027,98.64,"Cellulose Acetate Butyrate (CAB)",93.81,"Comparstic Raman F2Ba Au IAEA 240930.csv",-4353.31952992896,-4596.45867906544
46,317,410,7.23270167904033,7.23270167904033,"MP_-1",10150,5400,2500,60.4,52.7,50,60.4,"Protein",0.737,"Comparstic Spotlight F2Ba Au 240926.csv",3405.20833333333,423.958333333333,-4057.81192258992,-63.1247478475627,"667",2004.85244031932,1768.38028146404,750.558,32.474,30.445,29.867,39.037,"Cellulose Acetate Butyrate (CAB)",41.61,"Comparstic Raman F2Ba Au IAEA 240930.csv",-4055.3784541049,-69.9357833569682
47,115,77,7.30314568079839,7.30314568079839,"MP_7",4300,8325,3125,80.9,49.2,55,80.9,"PET",0.733,"Comparstic Spotlight F2Ba Au 240926.csv",-2444.79166666667,3348.95833333333,1546.27537775222,-3408.78479440092,"368",7610.04832537924,-1564.0820406143,4543.72,87.373,73.131,73.131,88.111,"Polyethylene terephtalate (PET)",91.93,"Comparstic Raman F2Ba Au IAEA 240930.csv",1549.81743095502,-3402.39810543531
48,155,373,7.30503937294099,7.30503937294099,"MP_-1",5150,3725,2500,75,42.4,50,75,"Protein",0.706,"Comparstic Spotlight F2Ba Au 240926.csv",-1594.79166666667,-1251.04166666667,1042.3787211071,1232.0211714892,"307",7108.31325742119,3065.77302011986,884.851,39.068,29.652,29.652,40.759,"Polyacrylamide/acrylate",54.4,"Comparstic Raman F2Ba Au IAEA 240930.csv",1048.08236299697,1227.45695529885
49,62,733,7.34919740937154,7.34919740937154,"MP_-1",2875,9075,3125,80.9,49.2,55,80.9,"Protein",0.779,"Comparstic Spotlight F2Ba Au 240926.csv",-3869.79166666667,4098.95833333333,2908.5857899054,-4261.07079201581,"334",8968.29222788352,-2415.42426690925,909.074,37.769,35.458,34.711,39.939,"Polytetrafluoroethylene (PTFE)",4.16,"Comparstic Raman F2Ba Au IAEA 240930.csv",2908.0613334593,-4253.74033173026
50,336,717,7.36037190541387,7.36037190541387,"MP_-1",10700,5100,2500,60.4,52.7,50,60.4,"Protein",0.69,"Comparstic Spotlight F2Ba Au 240926.csv",3955.20833333333,123.958333333333,-4582.83340759172,276.302837122818,"346",1481.30280418918,2120.85777771832,1444.104,45.63,41.396,40.669,49.071,"Polyphenylene sulphide (PPS)",5.11,"Comparstic Raman F2Ba Au IAEA 240930.csv",-4578.92809023504,282.541712897312
51,197,497,7.40038421902587,7.40038421902587,"MP_-1",6475,4175,5000,104.1,61.2,95,104.1,"Cellulose",0.712,"Comparstic Spotlight F2Ba Au 240926.csv",-269.791666666667,-801.041666666667,-309.627136283259,882.712307157997,"593",5757.5322335021,2723.62874036815,2787.364,77.359,50.34,50.34,77.97,"Polyamide (PA)",22.53,"Comparstic Raman F2Ba Au IAEA 240930.csv",-302.698660922118,885.312675547142
52,326,322,7.40611664292377,7.40611664292377,"MP_-1",10325,5175,1875,60.4,39.6,50,60.4,"Protein",0.688,"Comparstic Spotlight F2Ba Au 240926.csv",3580.20833333333,198.958333333333,-4215.23371301006,173.790023732764,"458",1838.94690869475,2016.37747752569,789.775,44.762,24.539,24.539,44.671,"Polyacrylamide/acrylate",68.25,"Comparstic Raman F2Ba Au IAEA 240930.csv",-4221.28398572947,178.061412704682
53,227,372,7.42988215104893,7.42988215104893,"MP_-1",7350,11550,2500,60.4,52.7,50,60.4,"Protein",0.794,"Comparstic Spotlight F2Ba Au 240926.csv",605.208333333333,6573.95833333333,-1728.63207050354,-6391.35277521524,"709",4324.65954514594,-4550.38160985659,619.89,32.334,25.219,25.064,34.145,"Polyacrylamide/acrylate",54.53,"Comparstic Raman F2Ba Au IAEA 240930.csv",-1735.57134927828,-6388.6976746776
54,139,260,7.4583068382805,7.4583068382805,"MP_-1",4875,6950,3125,80.9,49.2,55,80.9,"Protein",0.825,"Comparstic Spotlight F2Ba Au 240926.csv",-1869.79166666667,1973.95833333333,1076.29179948827,-1997.72964938954,"160",7142.75731242976,-155.320190764127,370.089,30.834,21.621,21.37,33.888,"Polyacrylamide/acrylate",80.71,"Comparstic Raman F2Ba Au IAEA 240930.csv",1082.52641800554,-1993.63625558514
55,269,328,7.56945029286033,7.56945029286033,"MP_-1",8400,2625,1875,60.4,39.6,50,60.4,"Protein",0.684,"Comparstic Spotlight F2Ba Au 240926.csv",1655.20833333333,-2351.04166666667,-2110.03198190017,2568.27585104108,"767",3955.53408897086,4411.96150337115,697.171,36.128,29.227,28.703,38.463,"Cellulose Acetate Butyrate (CAB)",66.28,"Comparstic Raman F2Ba Au IAEA 240930.csv",-2104.69680545336,2573.64543855014
56,338,115,7.59144788067398,7.59144788067398,"MP_-1",10700,5925,1875,60.4,39.6,50,60.4,"Protein",0.773,"Comparstic Spotlight F2Ba Au 240926.csv",3955.20833333333,948.958333333333,-4644.16448820921,-544.682707080332,"337",1421.0257079242,1287.88571409461,815.316,45.664,24.85,24.843,47.238,"Cellulose Acetate Butyrate (CAB)",91,"Comparstic Raman F2Ba Au IAEA 240930.csv",-4639.20518650002,-550.430350726398
57,173,72,7.61090200162067,7.61090200162067,"MP_-1",5675,7650,3750,80.9,59,55,80.9,"Protein",0.775,"Comparstic Spotlight F2Ba Au 240926.csv",-1069.79166666667,2673.95833333333,228.146112464312,-2634.85088144799,"646",6295.43355921914,-793.68334358947,1610.199,62.063,35.613,34.638,64.365,"Cellulose Acetate Butyrate (CAB)",92.03,"Comparstic Raman F2Ba Au IAEA 240930.csv",235.202664794922,-2631.99940841048
58,322,507,7.63246025794282,7.63246025794282,"MP_-1",10275,3325,3750,80.9,59,75,80.9,"Cellulose",0.785,"Comparstic Spotlight F2Ba Au 240926.csv",3530.20833333333,-1651.04166666667,-4027.94671137066,2011.07087554483,"504",2027.24107607488,3855.1159473994,1151.46,40.365,38.298,36.939,42.67,"Polycarbonate (PC)",20.86,"Comparstic Raman F2Ba Au IAEA 240930.csv",-4032.98981834934,2016.79988257839
59,8,76,7.65339963590365,7.65339963590365,"MP_0",1000,3800,3750,104.1,45.9,77.5,104.1,"PET",0.886,"Comparstic Spotlight F2Ba Au 240926.csv",-5744.79166666667,-1176.04166666667,5166.60923916377,848.872201334276,"601",11220.9334254434,2692.05502327697,6964.786,123.198,79.845,79.845,123.235,"Polyethylene terephtalate (PET)",91.94,"Comparstic Raman F2Ba Au IAEA 240930.csv",5160.70253101918,853.738958455962
60,309,690,7.72395044323561,7.72395044323561,"MP_-1",9975,9125,1875,60.4,39.6,50,60.4,"Cellulose",0.697,"Comparstic Spotlight F2Ba Au 240926.csv",3230.20833333333,4148.95833333333,-4160.58259539549,-3783.00849483519,"741",1895.2055318754,-1938.37410504067,795.707,33.229,30.662,30.662,38.463,"Polyphenylene sulphide (PPS)",7.25,"Comparstic Raman F2Ba Au IAEA 240930.csv",-4165.02536254882,-3776.69016986168
61,147,325,7.94925162125635,7.94925162125635,"MP_-1",5000,775,1250,50,31.8,30,50,"Protein",0.728,"Comparstic Spotlight F2Ba Au 240926.csv",-1744.79166666667,-4201.04166666667,1410.95389620051,4156.51534519425,"496",7473.42024051195,5987.20295242937,751.217,36.589,28.497,28.497,36.939,"Polyacrylamide/acrylate",67.26,"Comparstic Raman F2Ba Au IAEA 240930.csv",1413.18934608773,4148.88688760836
62,209,352,7.9546848113585,7.9546848113585,"MP_-1",6725,4375,1875,60.4,39.6,30,60.4,"Protein",0.883,"Comparstic Spotlight F2Ba Au 240926.csv",-19.791666666667,-601.041666666667,-573.278775282393,702.270684507988,"759",5480.83165826666,2545.66778949058,815.316,38.866,31.347,29.203,42.216,"Polyacrylamide/acrylate",59.54,"Comparstic Raman F2Ba Au IAEA 240930.csv",-579.399236157557,707.351724669572
63,202,316,7.98548208573218,7.98548208573218,"MP_-1",6525,5075,2500,75,42.4,30,75,"Protein",0.773,"Comparstic Spotlight F2Ba Au 240926.csv",-219.791666666667,98.958333333333,-426.290469332832,-9.19125132922723,"608",5630.08922997043,1836.12025631421,753.03,39.773,31.985,31.985,40.934,"Cellulose Acetate Butyrate (CAB)",69.14,"Comparstic Raman F2Ba Au IAEA 240930.csv",-430.141664453788,-2.19580850679813
64,219,113,8.06954472578076,8.06954472578076,"MP_-1",7000,1525,3750,80.9,59,75,80.9,"Protein",0.838,"Comparstic Spotlight F2Ba Au 240926.csv",255.208333333333,-3451.04166666667,-635.069617580602,3558.84625802167,"44",5421.12862958515,5390.1726656143,1487.605,60.13,36.538,36.538,60.077,"Cellulose Acetate Butyrate (CAB)",91.04,"Comparstic Raman F2Ba Au IAEA 240930.csv",-639.102264839068,3551.85660079329
65,208,295,8.08522313093137,8.08522313093137,"MP_-1",6700,11100,1875,60.4,39.6,30,60.4,"Protein",0.714,"Comparstic Spotlight F2Ba Au 240926.csv",-44.791666666667,6123.95833333333,-1048.34165837031,-5991.86393583336,"545",5010.09623981632,-4145.66396350599,463.517,36.279,22.565,22.565,36.713,"Cellulose Acetate Butyrate (CAB)",73.93,"Comparstic Raman F2Ba Au IAEA 240930.csv",-1050.1346546079,-5983.980028327
66,60,131,8.1381452442648,8.1381452442648,"MP_5",2925,5850,19375,255.4,96.6,150,255.4,"PET",0.802,"Comparstic Spotlight F2Ba Au 240926.csv",-3819.79166666667,873.958333333333,3098.57785994327,-1048.04662948729,"10",9153.1419897628,784.42844338613,30271.969,274.763,170.819,170.819,276.242,"Polyethylene terephtalate (PET)",90.65,"Comparstic Raman F2Ba Au IAEA 240930.csv",3092.91109533858,-1053.88762143488
67,166,318,8.20788526485737,8.20788526485737,"MP_-1",5450,8025,1875,60.4,39.6,30,60.4,"Protein",0.738,"Comparstic Spotlight F2Ba Au 240926.csv",-1294.79166666667,3048.95833333333,424.173496966312,-3024.75278716328,"116",6476.26484801409,-1187.49370585402,484.609,26.981,26.407,24.366,29.781,"Polyacrylamide/acrylate",68.88,"Comparstic Raman F2Ba Au IAEA 240930.csv",416.033953589872,-3025.80977067503
68,87,85,8.21477309101987,8.21477309101987,"MP_-1",3650,3250,2500,60.4,52.7,50,60.4,"Protein",0.796,"Comparstic Spotlight F2Ba Au 240926.csv",-3094.79166666667,-1726.04166666667,2570.39154486229,1593.19876248346,"32",8634.18489430047,3438.91694937928,708.375,34.819,32.968,32.621,37.578,"Cellulose Acetate Butyrate (CAB)",91.63,"Comparstic Raman F2Ba Au IAEA 240930.csv",2573.95399987625,1600.60088455827
69,35,592,8.26370599426089,8.26370599426089,"MP_-1",2225,7700,3125,80.9,49.2,75,80.9,"Cellulose",0.773,"Comparstic Spotlight F2Ba Au 240926.csv",-4519.79166666667,2723.95833333333,3657.641353034,-2941.08300913343,"60",9725.4873704884,-1105.97610900043,827.674,51.811,23.145,23.145,51.092,"Polyphenylene sulphide (PPS)",13.18,"Comparstic Raman F2Ba Au IAEA 240930.csv",3665.25647606418,-2944.29217382144
70,237,365,8.35208976405831,8.35208976405831,"MP_-1",7550,7025,2500,75,42.4,30,75,"Protein",0.775,"Comparstic Spotlight F2Ba Au 240926.csv",805.208333333333,2048.95833333333,-1591.26718449929,-1873.50331625434,"34",4460.71356242976,-36.4882009845887,1234.673,51.115,32.086,32.086,52.24,"Polyacrylamide/acrylate",56.64,"Comparstic Raman F2Ba Au IAEA 240930.csv",-1599.51733199446,-1874.8042658056
71,171,144,8.35466125895835,8.35466125895835,"MP_-1",5625,8400,1250,50,31.8,25,50,"Protein",0.694,"Comparstic Spotlight F2Ba Au 240926.csv",-1119.79166666667,3423.95833333333,222.147284278907,-3384.91841136706,"383",6282.23000479919,-1538.24899935788,787.633,40.865,25.633,25.633,42.048,"Polyacrylamide/acrylate",90.09,"Comparstic Raman F2Ba Au IAEA 240930.csv",221.999110374973,-3376.56506417889
72,279,554,8.37269003445575,8.37269003445575,"MP_-1",8750,1775,2500,80.9,39.3,50,80.9,"Protein",0.853,"Comparstic Spotlight F2Ba Au 240926.csv",2005.20833333333,-3201.04166666667,-2395.13928122895,3440.15899139114,"129",3659.8892834807,5271.91474341824,1169.091,70.315,23.656,23.656,70.344,"Polyether sulphone (PES)",16.3,"Comparstic Raman F2Ba Au IAEA 240930.csv",-2400.34161094352,3433.59867859723
73,183,163,8.57153010102769,8.57153010102769,"MP_-1",6050,3375,1875,75,31.8,52.5,75,"Protein",0.766,"Comparstic Spotlight F2Ba Au 240926.csv",-694.791666666667,-1601.04166666667,172.777373753504,1647.22470243083,"8",6240.32307120544,3490.00896430865,457.915,37.438,21.566,21.566,37.314,"Cellulose Acetate Butyrate (CAB)",89.01,"Comparstic Raman F2Ba Au IAEA 240930.csv",180.092176781222,1651.69289948764
74,214,348,8.72704797909746,8.72704797909746,"MP_-1",6850,7100,1875,60.4,39.6,30,60.4,"Protein",0.782,"Comparstic Spotlight F2Ba Au 240926.csv",105.208333333333,2123.95833333333,-900.248942201242,-2000.17685837249,"161",5153.61313568532,-155.894258347603,652.681,37.023,26.055,26.053,37.033,"Polyacrylamide/acrylate",60.15,"Comparstic Raman F2Ba Au IAEA 240930.csv",-906.617758738897,-1994.21032316861
75,350,119,8.74250651337845,8.74250651337845,"MP_23",11300,5175,1875,75,31.8,52.5,75,"PET",0.733,"Comparstic Spotlight F2Ba Au 240926.csv",4555.20833333333,198.958333333333,-5185.48935615924,246.272209917069,"374",871.068962954167,2076.65457379067,4816.92,104.748,66.824,66.824,106.191,"Polyethylene terephtalate (PET)",90.93,"Comparstic Raman F2Ba Au IAEA 240930.csv",-5189.16193147005,238.338508969662
76,344,584,8.7658617138337,8.7658617138337,"MP_-1",11000,8525,3125,80.9,49.2,50,80.9,"Protein",0.805,"Comparstic Spotlight F2Ba Au 240926.csv",4255.20833333333,3548.95833333333,-5135.99051592608,-3109.72887767784,"178",923.309113050485,-1262.69655928938,772.309,32.277,31.238,30.426,36.199,"Polyether sulphone (PES)",13.7,"Comparstic Raman F2Ba Au IAEA 240930.csv",-5136.92178137373,-3101.01262411039
77,343,456,8.78706872646591,8.78706872646591,"MP_-1",10950,5200,2500,60.4,52.7,50,60.4,"Protein",0.782,"Comparstic Spotlight F2Ba Au 240926.csv",4205.20833333333,223.958333333333,-4839.05097621298,195.37461377016,"434",1222.3983240415,2024.98849127783,1200.564,56.755,31.033,31.033,57.637,"Polyacrylamide/acrylate",29.93,"Comparstic Raman F2Ba Au IAEA 240930.csv",-4837.83257038272,186.672426456822
78,128,577,9.02442915010979,9.02442915010979,"MP_-1",4550,7575,1250,50,31.8,30,50,"Protein",0.822,"Comparstic Spotlight F2Ba Au 240926.csv",-2194.79166666667,2598.95833333333,1353.24740734292,-2643.84912372609,"652",7420.60602283215,-799.998087007705,660.425,35.047,24.568,24.568,34.915,"Polyacrylamide/acrylate",14.46,"Comparstic Raman F2Ba Au IAEA 240930.csv",1360.37512840793,-2638.31415182871
79,53,249,9.04791557434245,9.04791557434245,"MP_-1",2650,2950,625,31.8,25,25,31.8,"Protein",0.664,"Comparstic Spotlight F2Ba Au 240926.csv",-4094.79166666667,-2026.04166666667,3587.82774896943,1817.39825659674,"687",9652.58078738694,3647.87754976455,483.29,25.833,25.259,25.231,28.821,"Cellulose Acetate Butyrate (CAB)",81.68,"Comparstic Raman F2Ba Au IAEA 240930.csv",3592.34989296272,1809.56148494354
80,319,84,9.0873209398512,9.0873209398512,"MP_-1",10200,2250,3125,80.9,49.2,70,80.9,"Protein",0.671,"Comparstic Spotlight F2Ba Au 240926.csv",3455.20833333333,-2726.04166666667,-3873.39540533546,3075.26436520795,"381",2186.25779669774,4904.51148999358,828.168,42.418,28.508,28.508,42.481,"Cellulose Acetate Butyrate (CAB)",91.66,"Comparstic Raman F2Ba Au IAEA 240930.csv",-3873.97309772648,3066.19542517257
81,207,130,9.19606833601168,9.19606833601168,"MP_-1",6750,6925,10625,152.5,88.7,100,152.5,"Protein",0.971,"Comparstic Spotlight F2Ba Au 240926.csv",5.20833333333303,1948.95833333333,-787.725919742605,-1833.46247998,"784",5281.63020680048,5.99280019263733,4324.237,82.639,77.563,77.483,91.996,"Cellulose Acetate Butyrate (CAB)",90.65,"Comparstic Raman F2Ba Au IAEA 240930.csv",-778.600687623738,-1832.32326462837
82,41,164,9.20561461489213,9.20561461489213,"MP_-1",2300,9575,1250,50,31.8,30,50,"Protein",0.677,"Comparstic Spotlight F2Ba Au 240926.csv",-4444.79166666667,4598.95833333333,3443.61748397578,-4801.38369317536,"712",9495.86033709799,-2958.49220087757,555.133,29.764,25.889,25.833,29.852,"Cellulose Acetate Butyrate (CAB)",88.91,"Comparstic Raman F2Ba Au IAEA 240930.csv",3435.62944267377,-4796.80826569858
83,169,340,9.23035943245448,9.23035943245448,"MP_-1",5575,8000,1875,60.4,39.6,50,60.4,"Protein",0.729,"Comparstic Spotlight F2Ba Au 240926.csv",-1169.79166666667,3023.95833333333,301.640265439092,-2990.58184936659,"85",6353.9884527337,-1157.06812392979,361.026,36.456,23.619,23.619,36.939,"Polyacrylamide/acrylate",61.53,"Comparstic Raman F2Ba Au IAEA 240930.csv",293.757558309482,-2995.3841887508
84,26,44,9.43251148327766,9.43251148327766,"MP_-1",1975,7200,6250,115.1,69.1,75,115.1,"Protein",0.947,"Comparstic Spotlight F2Ba Au 240926.csv",-4769.79166666667,2223.95833333333,3943.59520316676,-2462.10118859137,"528",10013.0952298099,-622.037136130137,2866.128,66.863,66.21,53.371,83.748,"Cellulose Acetate Butyrate (CAB)",93.04,"Comparstic Raman F2Ba Au IAEA 240930.csv",3952.86433538568,-2460.35320095115
85,255,391,9.50550264657392,9.50550264657392,"MP_-1",8000,7700,2500,60.4,52.7,50,60.4,"Protein",0.781,"Comparstic Spotlight F2Ba Au 240926.csv",1255.20833333333,2723.95833333333,-2089.25745638805,-2511.76544481101,"564",3971.03391372471,-663.944069723887,689.756,47.59,24.749,24.749,47.238,"Polyvinyl Chloride (PVC)",49.78,"Comparstic Raman F2Ba Au IAEA 240930.csv",-2089.19698069951,-2502.2601345449
86,67,268,9.63107614960663,9.63107614960663,"MP_-1",2975,4000,1875,60.4,39.6,30,60.4,"Protein",0.731,"Comparstic Spotlight F2Ba Au 240926.csv",-3769.79166666667,-976.041666666667,3186.35146228533,796.668292702652,"695",9238.67805970073,2629.48165667808,748.251,32.024,28.45,28.45,35.316,"Polyacrylamide/acrylate",79.44,"Comparstic Raman F2Ba Au IAEA 240930.csv",3178.44716527651,791.165591857072
87,307,114,9.86884022146682,9.86884022146682,"MP_19",9825,6925,9375,175,68.2,75,175,"PET",0.856,"Comparstic Spotlight F2Ba Au 240926.csv",3080.20833333333,1948.95833333333,-3847.76294813616,-1604.86481586027,"554",2206.92422970288,225.286617080479,13331.267,175.542,110.84,109.476,181.979,"Polyethylene terephtalate (PET)",91.03,"Comparstic Raman F2Ba Au IAEA 240930.csv",-3853.30666472134,-1613.02944774053
88,42,157,9.89170269767896,9.89170269767896,"MP_-1",2350,2250,3750,80.9,59,50,80.9,"Protein",0.863,"Comparstic Spotlight F2Ba Au 240926.csv",-4394.79166666667,-2726.04166666667,3938.40643950663,2491.68984054457,"58",9988.98439130389,4332.16610926798,1505.071,45.877,44.733,42.855,50.833,"Polyamide (PA)",89.47,"Comparstic Raman F2Ba Au IAEA 240930.csv",3928.75349687967,2493.85004444697
89,238,162,10.2744545569278,10.2744545569278,"MP_-1",7575,4775,1875,60.4,39.6,30,60.4,"Protein",0.663,"Comparstic Spotlight F2Ba Au 240926.csv",830.208333333333,-201.041666666667,-1448.87895082139,367.40668553054,"260",4601.36012038139,2208.11605040668,479.006,35.121,18.955,18.916,34.444,"Polyamide (PA)",89.13,"Comparstic Raman F2Ba Au IAEA 240930.csv",-1458.87077404283,369.799985585672
90,54,75,10.3452183888295,10.3452183888295,"MP_-1",2675,5600,1875,60.4,39.6,30,60.4,"Protein",0.838,"Comparstic Spotlight F2Ba Au 240926.csv",-4069.79166666667,623.958333333333,3365.94653413134,-817.848307188603,"628",9424.67595674696,1030.70343669735,794.389,46.029,25.586,25.586,45.839,"Cellulose Acetate Butyrate (CAB)",91.99,"Comparstic Raman F2Ba Au IAEA 240930.csv",3364.44506232274,-807.612628123658
91,320,270,10.4280725585089,10.4280725585089,"MP_-1",10225,4775,4375,80.9,68.9,75,80.9,"Cellulose",0.779,"Comparstic Spotlight F2Ba Au 240926.csv",3480.20833333333,-201.041666666667,-4085.9840322012,564.409550544292,"96",1966.9639798099,2395.26208261986,2744.028,73.561,53.734,51.65,79.254,"Polyamide (PA)",78.96,"Comparstic Raman F2Ba Au IAEA 240930.csv",-4093.26691461432,556.946017798852
92,74,234,10.5299361477599,10.5299361477599,"MP_-1",3200,7750,1875,60.4,39.6,50,60.4,"Protein",0.773,"Comparstic Spotlight F2Ba Au 240926.csv",-3544.79166666667,2773.95833333333,2683.66867469588,-2918.3575225978,"43",8753.01688408001,-1085.30967599529,1206.99,43.993,40.405,40.405,47.478,"Cellulose Acetate Butyrate (CAB)",83,"Comparstic Raman F2Ba Au IAEA 240930.csv",2692.78598965579,-2923.6257408163
93,278,401,10.5409531532405,10.5409531532405,"MP_-1",8750,8700,2500,60.4,52.7,50,60.4,"Protein",0.779,"Comparstic Spotlight F2Ba Au 240926.csv",2005.20833333333,3723.95833333333,-2909.94865489696,-3451.14390995044,"460",3156.43201277223,-1604.26677145762,886.499,53.962,29.852,29.507,54.771,"Polyamide (PA)",44.94,"Comparstic Raman F2Ba Au IAEA 240930.csv",-2903.79888165199,-3442.58283627863
94,109,334,10.5455414345208,10.5455414345208,"MP_-1",4200,1200,1875,60.4,39.6,30,60.4,"Protein",0.766,"Comparstic Spotlight F2Ba Au 240926.csv",-2544.79166666667,-3776.04166666667,2175.46629147334,3674.11083515749,"787",8233.48572103421,5502.11584439212,876.613,37.018,31.209,31.209,37.888,"Polyacrylamide/acrylate",64.71,"Comparstic Raman F2Ba Au IAEA 240930.csv",2173.25482660999,3663.79977957111
95,321,556,10.6961221728418,10.6961221728418,"MP_-1",10275,2675,3125,80.9,49.2,50,80.9,"Protein",0.696,"Comparstic Spotlight F2Ba Au 240926.csv",3530.20833333333,-2301.04166666667,-3979.62525391445,2657.90797097761,"693",2087.51817233987,4504.38638431079,948.785,54.553,28.945,28.945,55.11,"Polycarbonate (PC)",16.08,"Comparstic Raman F2Ba Au IAEA 240930.csv",-3972.71272208435,2666.07031948978
96,305,89,10.8144091808427,10.8144091808427,"MP_-1",9625,2025,2500,75,42.4,50,75,"Protein",0.717,"Comparstic Spotlight F2Ba Au 240926.csv",2880.20833333333,-2951.04166666667,-3284.46670102546,3256.42360895419,"238",2769.51046150939,5085.916846372,770.496,35.036,30.861,30.861,37.345,"Cellulose Acetate Butyrate (CAB)",91.58,"Comparstic Raman F2Ba Au IAEA 240930.csv",-3290.72043291483,3247.60078155099
97,217,123,10.85425716964,10.85425716964,"MP_-1",7000,3500,3125,80.9,49.2,50,80.9,"Protein",0.786,"Comparstic Spotlight F2Ba Au 240926.csv",255.208333333333,-1476.04166666667,-781.892507543681,1593.45662189898,"38",5289.09308538567,3430.30593562714,802.463,33.579,31.369,31.365,35.036,"Cellulose Acetate Butyrate (CAB)",90.8,"Comparstic Raman F2Ba Au IAEA 240930.csv",-771.137809038548,1591.98987080613
98,7,343,10.873167244828,10.873167244828,"MP_-1",875,5250,1250,50,31.8,25,50,"Protein",0.728,"Comparstic Spotlight F2Ba Au 240926.csv",-5869.79166666667,273.958333333333,5183.20696780624,-603.364676449667,"387",11249.0627370338,1244.25657775043,545.246,27.555,25.833,25.667,30.85,"Polyacrylamide/acrylate",61.29,"Comparstic Raman F2Ba Au IAEA 240930.csv",5188.83184260958,-594.059487070578
