Repository: KristofM854/FTIR-LDIR-Raman

# Multi-Instrument Microplastic Particle Matching Pipeline

Spatial alignment and material cross-validation of microplastic particles detected by **FTIR** (PerkinElmer Spotlight, Bruker LUMOS), **Raman** (WITec) and **LDIR** (Agilent 8700) microspectroscopy on the same filter sample.

Version 1.0.0 · [Changelog](CHANGELOG.md) · [Validation](docs/validation.md) · [Input format](docs/input_format.md) · [Roadmap](docs/roadmap.md) · [How to cite](#citation)

## What it does

When the same filter is analysed by multiple instruments, each produces its own particle list with coordinates, sizes, and material identifications. This pipeline:

1. **Ingests** tabular data and companion images from up to four instruments (two FTIR, Raman, LDIR) into one checked particle table per instrument; any other instrument's table can be read through a column mapping
2. **Extracts spatial coordinates** for LDIR via a Python-based image processing backend (scipy/numpy sigma-clipping + auto-tuned threshold)
3. **Aligns** coordinate systems using a tiered approach (Landmark → RANSAC → ICP)
4. **Matches** particles one-to-one across instrument pairs (each instrument ↔ Raman, plus LDIR↔FTIR and Bruker↔PerkinElmer / LDIR)
5. **Identifies triplets** — particles detected by FTIR (PerkinElmer), Raman and LDIR together, with material-agreement quality scoring
6. **Compares** material identifications: family agreement (primary) and exact-polymer agreement (secondary), counting only identifications each instrument trusts; unresolvable name pairs are flagged for inspection
7. **Checks** itself: chance-match estimates, the LDIR image join against Raman, full provenance of every run
8. **Exports** matched pairs, agreement statistics, diagnostic plots, a PDF/HTML report and a Shiny viewer

## Pipeline overview

## Input data formats

| Instrument | Format | Key columns |
|------------|--------|-------------|
| **FTIR** (PerkinElmer Spotlight) | CSV (comma-separated) | `Coord. [um]` (bracketed X;Y), `Group` (material), `Max AAU score` |
| **Raman** (WITec) | CSV (semicolon-separated) | `Visual Center Point X/Y [um]`, `Material`, `HQI`, `Feret Max [um]` |
| **LDIR** (Agilent 8700) | XLSX | `Identification` (material), `Quality`, `Width/Height [um]` — **no X/Y coordinates** |
| **FTIR image** | PNG | Chemical absorption map exported from the FTIR instrument |
| **LDIR image** | PNG | Colored particle map exported from Agilent LDIR software |

The ingest module auto-detects CSV delimiters and handles encoding differences (Latin-1, UTF-8).

**Segmented PerkinElmer exports.** The current Spotlight software exports a
whole-filter scan as six segments (`…M1.csv` … `…M6.csv` and
`…_M1.bmp` … `…_M6.bmp`), each in its own coordinate frame. Select any one
segment table as the FTIR file and any one segment image as the FTIR image
(the tables and images may be in different folders): the pipeline finds the
other segments, stitches them (2 x 3 grid filled column by column, 2 µm per
pixel) into `inputs/ftir_stitched/` of the run, checks that the particles
land on particles in the stitched image, and continues with the stitched
table and image, placed exactly. A segment without particles may have no
table; all six images are needed. `Rscript tools/stitch_ftir_segments.R
<folder> [output folder]` does the same on its own. The stitched image's
placement is written next to it (`<name>_stitched.txt`); the pipeline reads
such a file for any FTIR image unless `ftir_image_width_um` / `_height_um` are
set in the config. This is a workaround until the software exports one file
per scan. The grid (2 x 3, filled
column by column) and the image scale (2 µm per pixel) are those of the
current exports.

Tables in any other layout are read with the column-mapping reader: name, in
an R list or a JSON file, which column holds each field and the units
(`config$<role>_column_map`). Every reader returns the same canonical particle
table, which is checked before the pipeline continues. Instrument labels the
material rules do not know can be translated per instrument in
`inst/materials/<role>.csv`. See [docs/input_format.md](docs/input_format.md).

## Output files

Each run creates a folder under `output/` (e.g. `output/2026-02-19_1/`).
Pair names: `ftir_perkin`, `ftir_bruker`, `raman`, `ldir`.

| Folder / file | Content |
|---|---|
| `00_manifest/manifest.json` | Run ID, git commit, input files with MD5, image assets, stage |
| `00_manifest/config_full.json`, `session_info.txt` | Every parameter as run; R and package versions |
| `00_manifest/images.json` | Placement of every image (pixel size, origin, extent, how it was obtained) |
| `00_manifest/supporting_files.csv` | Side files the run used (LDIR analyzed image, `.sam`, coordinate swaps, placement files) with their MD5 |
| `01_ingested/<instrument>_ingested.csv` | Canonical particle table per instrument, as read |

File: output/2026-02-16_6/unmatched_raman.csv (part 1 of 2)
"particle_id","x_um","y_um","area_um2","major_um","minor_um","feret_min_um","feret_max_um","material","quality","source_file","x_norm","y_norm"
"791",765.440527594578,-1002.64394397474,794.224,36.533,28.415,28.298,36.533,"Polyethylene (PE)",98.74,"Comparstic Raman F2Ba Au IAEA 240930.csv",-4591.64042546139,-3328.84830570054
"330",2766.06605600853,-3763.33495291096,1093.788,39.537,36.969,36.969,39.781,"Polyamide (PA Nylon 12)",96.83,"Comparstic Raman F2Ba Au IAEA 240930.csv",-2591.01489704744,-6089.53931463676
"30",3666.77809448242,2487.11289597603,438.471,23.95,23.95,23.651,24.507,"Polyamide (PA)",96.63,"Comparstic Raman F2Ba Au IAEA 240930.csv",-1690.30285857355,160.908534250226
"454",1536.41329220288,383.155202536387,1996.93,105.231,29.38,29.38,99.314,"Polypropylene (PP)",96.54,"Comparstic Raman F2Ba Au IAEA 240930.csv",-3820.66766085309,-1943.04915918942
"630",4810.32072076666,3682.32160477312,6329.736,147.861,65.828,65.828,148.421,"Polyethylene terephtalate (PET)",95.76,"Comparstic Raman F2Ba Au IAEA 240930.csv",-546.760232289313,1356.11724304732
"101",11956.3139998762,-3304.08088613014,1986.549,81.91,44.884,44.884,82.666,"Polyamide (PA)",95.48,"Comparstic Raman F2Ba Au IAEA 240930.csv",6599.23304682023,-5630.28524785594
"385",8649.11065147085,4906.23369274401,1112.902,47.709,39.739,39.739,48.305,"Cellulose Acetate Butyrate (CAB)",95.27,"Comparstic Raman F2Ba Au IAEA 240930.csv",3292.02969841488,2580.02933101821
"247",6604.85598671272,5053.76906169735,1168.597,46.902,33.784,33.638,47.074,"Cellulose Acetate Butyrate (CAB)",95.26,"Comparstic Raman F2Ba Au IAEA 240930.csv",1247.77503365675,2727.56469997155
"599",3216.13504145373,-4262.7737505351,653.34,31.764,28.187,28.187,32.605,"Cellulose Acetate Butyrate (CAB)",94.74,"Comparstic Raman F2Ba Au IAEA 240930.csv",-2140.94591160224,-6588.9781122609
"316",5583.01568812539,4985.4550192637,400.078,31.574,18.944,18.592,32.117,"Polypropylene (PP)",94.64,"Comparstic Raman F2Ba Au IAEA 240930.csv",225.934735069417,2659.2506575379
"395",1149.49174094004,1239.66403708262,514.927,26.407,25.833,24.783,29.774,"Polyamide (PA)",94.44,"Comparstic Raman F2Ba Au IAEA 240930.csv",-4207.58921211593,-1086.54032464318
"303",11747.353399491,535.85717974101,800.815,32.722,31.574,31.256,34.232,"Cellulose Acetate Butyrate (CAB)",94.29,"Comparstic Raman F2Ba Au IAEA 240930.csv",6390.27244643503,-1790.34718198479
"690",2107.03647017805,980.185489351456,503.723,30.426,21.815,21.815,30.426,"Polyamide (PA)",94.11,"Comparstic Raman F2Ba Au IAEA 240930.csv",-3250.04448287792,-1346.01887237435
"106",5181.74244727565,1515.21647715111,712.66,32.274,28.897,28.703,33.87,"Cellulose Acetate Butyrate (CAB)",93.94,"Comparstic Raman F2Ba Au IAEA 240930.csv",-175.338505780323,-810.987884574694
"657",6476.26484801409,2663.35164410317,2253.323,80.059,35.944,35.944,80.058,"Polyamide (PA)",93.73,"Comparstic Raman F2Ba Au IAEA 240930.csv",1119.18389495812,337.147282377367
"682",4663.93348698027,-4479.19722950557,761.434,32.722,29.852,29.194,36.533,"Polyacrylamide/acrylate",93.55,"Comparstic Raman F2Ba Au IAEA 240930.csv",-693.147466075703,-6805.40159123137
"50",562.220603044064,2460.13171955265,1161.512,48.731,32.719,32.719,50.063,"Cellulose Acetate Butyrate (CAB)",93.41,"Comparstic Raman F2Ba Au IAEA 240930.csv",-4794.86035001191,133.927357826846
"476",5597.36737771229,6026.23954810574,377.339,32.131,16.616,16.616,31.574,"Cellulose Acetate Butyrate (CAB)",93.4,"Comparstic Raman F2Ba Au IAEA 240930.csv",240.286424656318,3700.03518637994
"61",6429.19130616905,-3234.61870852954,692.557,30.03,29.163,29.043,32.676,"Polyamide (PA)",93.39,"Comparstic Raman F2Ba Au IAEA 240930.csv",1072.11035311308,-5560.82307025534
"568",4731.09939424697,5871.24130056721,488.234,37.995,19.079,19.079,37.888,"Cellulose Acetate Butyrate (CAB)",93.35,"Comparstic Raman F2Ba Au IAEA 240930.csv",-625.981558809002,3545.03693884141
"620",4654.17433806118,1042.18478836687,644.277,43.424,21.146,21.146,43.388,"Cellulose Acetate Butyrate (CAB)",93.26,"Comparstic Raman F2Ba Au IAEA 240930.csv",-702.906614994793,-1284.01957335893
"670",2775.25113734415,-1857.43057577055,447.369,32.605,18.998,18.998,32.605,"Cellulose Acetate Butyrate (CAB)",93.26,"Comparstic Raman F2Ba Au IAEA 240930.csv",-2581.82981571182,-4183.63493749635
"363",5367.16627673841,6241.51489190925,348.668,27.555,17.796,17.033,29.524,"Cellulose Acetate Butyrate (CAB)",93.2,"Comparstic Raman F2Ba Au IAEA 240930.csv",10.0853236824369,3915.31053018345
"595",8254.15215403934,5832.20470489084,693.71,35.592,26.981,26.981,35.592,"Cellulose Acetate Butyrate (CAB)",93.09,"Comparstic Raman F2Ba Au IAEA 240930.csv",2897.07120098337,3506.00034316504
"360",2679.95591848713,2856.23835215111,91420.473,660.172,211.368,211.368,656.27,"Polyethylene terephtalate (PET)",93.07,"Comparstic Raman F2Ba Au IAEA 240930.csv",-2677.12503456884,530.033990425306
"179",400.333544503825,2322.35549951841,657.789,30.038,28.24,27.826,31.835,"Polyacrylamide/acrylate",93.05,"Comparstic Raman F2Ba Au IAEA 240930.csv",-4956.74740855215,-3.84886220739372
"319",9317.89938622042,1295.92266026327,987.013,37.866,34.207,34.207,39.037,"Cellulose Acetate Butyrate (CAB)",92.99,"Comparstic Raman F2Ba Au IAEA 240930.csv",3960.81843316445,-1030.28170146253
"540",4659.91501389594,5924.055518247,929.176,65.932,19.271,19.271,64.953,"Cellulose Acetate Butyrate (CAB)",92.9,"Comparstic Raman F2Ba Au IAEA 240930.csv",-697.165939160032,3597.8511565212
"704",8472.29783576023,3616.87790025685,1859.341,75.74,33.749,33.749,75.736,"Polyethylene terephtalate (PET)",92.9,"Comparstic Raman F2Ba Au IAEA 240930.csv",3115.21688270426,1290.67353853105
"776",3669.07436481632,5513.59719606164,905.613,34.444,34.444,33.1,36.461,"Polyethylene terephtalate (PET)",92.86,"Comparstic Raman F2Ba Au IAEA 240930.csv",-1688.00658823965,3187.39283433584
"408",5533.07180836298,-3889.62982127568,464.341,24.743,22.883,22.883,26.187,"Cellulose Acetate Butyrate (CAB)",92.83,"Comparstic Raman F2Ba Au IAEA 240930.csv",175.990855307007,-6215.83418300148
"475",5066.92893058044,6035.42462944135,640.982,31.67,30.446,29.868,35.686,"Cellulose Acetate Butyrate (CAB)",92.76,"Comparstic Raman F2Ba Au IAEA 240930.csv",-290.152022475533,3709.22026771555
"357",4145.55045910142,492.228043396833,535.36,29.277,23.537,23.307,33.286,"Polyacrylamide/acrylate",92.74,"Comparstic Raman F2Ba Au IAEA 240930.csv",-1211.53049395455,-1833.97631832897
"753",904.938950379252,2560.01947907748,895.727,42.266,28.545,28.545,42.116,"Cellulose Acetate Butyrate (CAB)",92.64,"Comparstic Raman F2Ba Au IAEA 240930.csv",-4452.14200267672,233.815117351676
"507",1736.76287883601,-601.944770708476,1277.02,45.828,36.619,36.166,46.499,"Polyamide (PA)",92.56,"Comparstic Raman F2Ba Au IAEA 240930.csv",-3620.31807421996,-2928.14913243428
"3",10287.4995347114,2507.77932898116,1121.471,38.829,37.803,36.376,41.753,"Polyethylene terephtalate (PET)",92.5,"Comparstic Raman F2Ba Au IAEA 240930.csv",4930.41858165543,181.574967255356
"27",6178.32377219003,831.501985231164,428.255,28.91,23.105,22.963,32.068,"Cellulose Acetate Butyrate (CAB)",92.43,"Comparstic Raman F2Ba Au IAEA 240930.csv",821.242819134057,-1494.70237649464
"41",10313.9066435513,2475.05747672303,339.935,27.615,16.797,16.496,28.182,"Cellulose Acetate Butyrate (CAB)",92.32,"Comparstic Raman F2Ba Au IAEA 240930.csv",4956.82569049533,148.853114997226
"422",4853.37578952736,428.506541630994,609.674,31.067,25.938,25.868,32.148,"Cellulose Acetate Butyrate (CAB)",92.3,"Comparstic Raman F2Ba Au IAEA 240930.csv",-503.705163528613,-1897.69782009481
"754",3995.1447522307,3565.78588532748,612.311,33.296,23.537,23.537,33.375,"Cellulose Acetate Butyrate (CAB)",92.21,"Comparstic Raman F2Ba Au IAEA 240930.csv",-1361.93620082527,1239.58152360168
"557",6641.02224447171,-2715.08754548373,512.291,38.17,18.724,18.724,37.314,"Polyacrylamide/acrylate",92.21,"Comparstic Raman F2Ba Au IAEA 240930.csv",1283.94129141574,-5041.29190720953
"703",9000.44001255818,960.093123929794,665.204,42.593,21.47,21.47,41.874,"Cellulose Acetate Butyrate (CAB)",92.14,"Comparstic Raman F2Ba Au IAEA 240930.csv",3643.35905950221,-1366.11123779601
"131",3639.22285047557,4283.94443225599,1313.601,43.852,38.958,38.098,47.2,"Polyacrylamide/acrylate",92,"Comparstic Raman F2Ba Au IAEA 240930.csv",-1717.8581025804,1957.74007053019
"55",9341.43615714294,-60.0249719071062,802.793,41.299,30.251,25.962,47.648,"Polyethylene terephtalate (PET)",91.85,"Comparstic Raman F2Ba Au IAEA 240930.csv",3984.35520408697,-2386.22933363291
"485",3200.63521669988,-4020.51723030822,357.73,33.001,15.816,15.816,32.148,"Polyacrylamide/acrylate",91.6,"Comparstic Raman F2Ba Au IAEA 240930.csv",-2156.44573635609,-6346.72159203402
"471",1123.08463210014,-1614.02592037671,605.719,33.296,24.111,23.391,34.673,"Polyethylene terephtalate (PET)",91.59,"Comparstic Raman F2Ba Au IAEA 240930.csv",-4233.99632095583,-3940.23028210251
"730",9813.89377834371,1706.38098244863,2039.937,66.21,47.665,47.665,66.572,"Polyethylene terephtalate (PET)",91.53,"Comparstic Raman F2Ba Au IAEA 240930.csv",4456.81282528774,-619.823379277174
"98",7248.38574778934,-1170.84574593322,783.843,36.166,33.87,29.436,42.137,"Cellulose Acetate Butyrate (CAB)",91.51,"Comparstic Raman F2Ba Au IAEA 240930.csv",1891.30479473337,-3497.05010765902
"237",4659.91501389594,5095.10192770762,324.281,22.819,19.472,18.916,23.521,"Polyethylene terephtalate (PET)",91.41,"Comparstic Raman F2Ba Au IAEA 240930.csv",-697.165939160032,2768.89756598182
"606",10255.3517500368,4611.16295483733,558.099,34.349,24.082,24.082,34.098,"Cellulose Acetate Butyrate (CAB)",91.35,"Comparstic Raman F2Ba Au IAEA 240930.csv",4898.27079698083,2284.95859311153
"468",1893.48332912497,3910.80050299658,1345.732,41.59,41.334,41.334,42.874,"Polyamide (PA)",91.23,"Comparstic Raman F2Ba Au IAEA 240930.csv",-3463.597623931,1584.59614127078
"669",2146.6471334379,993.389043771404,670.312,35.722,25.573,25.573,35.722,"Cellulose Acetate Butyrate (CAB)",91.08,"Comparstic Raman F2Ba Au IAEA 240930.csv",-3210.43381961807,-1332.8153179544
"508",1307.93439397942,1954.37817851027,635.874,37.134,23.522,23.522,36.778,"Polyacrylamide/acrylate",91.05,"Comparstic Raman F2Ba Au IAEA 240930.csv",-4049.14655907655,-371.826183215534
"758",4740.85854316606,5552.63379173801,454.125,32.966,19.764,19.764,32.722,"Polyacrylamide/acrylate",91.04,"Comparstic Raman F2Ba Au IAEA 240930.csv",-616.222409889912,3226.42943001221
"367",7696.73253048412,6228.3113374893,1460.911,49.795,39.778,39.778,53.988,"Polyacrylamide/acrylate",91.04,"Comparstic Raman F2Ba Au IAEA 240930.csv",2339.65157742815,3902.1069757635
"637",8384.4654954884,5743.79829703553,691.898,35.764,27.184,25.833,38.463,"Cellulose Acetate Butyrate (CAB)",90.96,"Comparstic Raman F2Ba Au IAEA 240930.csv",3027.38454243243,3417.59393530973
"552",9584.2667449533,4653.06988843108,3575.492,77.04,61.54,61.54,77.221,"Polyethylene terephtalate (PET)",90.88,"Comparstic Raman F2Ba Au IAEA 240930.csv",4227.18579189733,2326.86552670528
"284",8049.78409432188,4095.07619729238,603.083,29.84,27.856,25.67,33.87,"Polyamide (PA)",90.86,"Comparstic Raman F2Ba Au IAEA 240930.csv",2692.70314126591,1768.87183556658
"192",2168.46170160999,5172.60105147688,1356.278,45.262,38.657,38.001,47.575,"Polyethylene terephtalate (PET)",90.75,"Comparstic Raman F2Ba Au IAEA 240930.csv",-3188.61925144598,2846.39668975108
"779",10541.2374066078,-986.570051637415,685.636,32.722,28.129,27.707,35.707,"Polyacrylamide/acrylate",90.69,"Comparstic Raman F2Ba Au IAEA 240930.csv",5184.15645355183,-3312.77441336322
"74",2283.27521830519,-1146.16083984375,1297.452,50.212,32.537,32.512,50.212,"Polyethylene terephtalate (PET)",90.68,"Comparstic Raman F2Ba Au IAEA 240930.csv",-3073.80573475078,-3472.36520156955
"775",3984.23746814466,3526.74928965111,688.932,35.21,25.263,25.263,37.483,"Cellulose Acetate Butyrate (CAB)",90.68,"Comparstic Raman F2Ba Au IAEA 240930.csv",-1372.84348491131,1200.54492792531
"618",11586.6144761177,1813.15755297517,1671.661,59.703,39.611,39.586,60.23,"Cellulose Acetate Butyrate (CAB)",90.59,"Comparstic Raman F2Ba Au IAEA 240930.csv",6229.53352306173,-513.046808750634
"14",6015.86264606632,833.798255565069,527.945,35.429,20.538,20.538,35.429,"Cellulose Acetate Butyrate (CAB)",90.32,"Comparstic Raman F2Ba Au IAEA 240930.csv",658.781693010347,-1492.40610616073
"176",7310.95911438823,1452.64311055223,944.006,35.399,35.274,34.17,37.098,"Polyacrylamide/acrylate",90.31,"Comparstic Raman F2Ba Au IAEA 240930.csv",1953.87816133226,-873.561251173574
"25",1806.22505643661,-3173.76754468108,861.618,35.971,33.627,31.256,44.158,"Cellulose Acetate Butyrate (CAB)",90.02,"Comparstic Raman F2Ba Au IAEA 240930.csv",-3550.85589661936,-5499.97190640688
"516",5235.13073253892,3848.80120398116,382.282,25.052,22.874,21.189,28.497,"Cellulose Acetate Butyrate (CAB)",89.79,"Comparstic Raman F2Ba Au IAEA 240930.csv",-121.950220517053,1522.59684225536
"764",869.920827787215,-983.699713720034,714.967,46.503,22.249,22.249,46.212,"Cellulose Acetate Butyrate (CAB)",89.73,"Comparstic Raman F2Ba Au IAEA 240930.csv",-4487.16012526876,-3309.90407544584
"251",976.697398313756,1377.44025711687,610.168,28.703,27.555,26.385,31.256,"Polyethylene terephtalate (PET)",89.5,"Comparstic Raman F2Ba Au IAEA 240930.csv",-4380.38355474222,-948.764104608934
"219",4150.14299976923,-248.319139287243,638.016,32.479,25.62,25.62,33.416,"Cellulose Acetate Butyrate (CAB)",89.24,"Comparstic Raman F2Ba Au IAEA 240930.csv",-1206.93795328674,-2574.52350101305
"640",9298.38108838224,1727.04741545377,5064.415,178.12,46.122,46.122,178.171,"Polyamide (PA)",89.23,"Comparstic Raman F2Ba Au IAEA 240930.csv",3941.30013532627,-599.156946272034
"511",908.383355880108,1122.55425005351,1980.782,61.787,42.466,42.46,61.999,"Polyethylene terephtalate (PET)",89.17,"Comparstic Raman F2Ba Au IAEA 240930.csv",-4448.69759717586,-1203.65011167229
"494",11049.2872179841,1960.11885434503,1372.755,51.553,35.316,35.272,51.553,"Polyacrylamide/acrylate",88.85,"Comparstic Raman F2Ba Au IAEA 240930.csv",5692.20626492813,-366.085507380774
"369",6192.67546177693,6231.75574299015,583.31,38.377,21.691,21.192,40.185,"Polyacrylamide/acrylate",88.85,"Comparstic Raman F2Ba Au IAEA 240930.csv",835.594508720957,3905.55138126435
"371",8053.22849982273,-3833.37119809503,683.494,40.301,21.603,21.519,41.334,"Cellulose Acetate Butyrate (CAB)",88.83,"Comparstic Raman F2Ba Au IAEA 240930.csv",2696.14754676676,-6159.57555982083
"726",3301.09704380819,4456.73877488228,419.192,26.224,20.681,20.467,26.443,"Polyethylene terephtalate (PET)",88.76,"Comparstic Raman F2Ba Au IAEA 240930.csv",-2055.98390924778,2130.53441315648
"518",878.531841539355,2812.03514822346,809.548,36.626,36.611,33.313,44.671,"Polyacrylamide/acrylate",88.72,"Comparstic Raman F2Ba Au IAEA 240930.csv",-4478.54911151662,485.830786497656
"745",5869.47541227993,4434.92420671019,563.701,30.338,24.947,24.947,31,"Polyethylene terephtalate (PET)",88.71,"Comparstic Raman F2Ba Au IAEA 240930.csv",512.394459223958,2108.71984498439
"152",9335.1214137247,-1233.99318011558,1107.794,38.112,36.923,36.014,45.021,"Polyamide (PA)",88.67,"Comparstic Raman F2Ba Au IAEA 240930.csv",3978.04046066873,-3560.19754184138
"551",7248.38574778934,-1703.0063958155,416.885,29.593,20.851,19.671,32.348,"Cellulose Acetate Butyrate (CAB)",88.47,"Comparstic Raman F2Ba Au IAEA 240930.csv",1891.30479473337,-4029.2107575413
"410",4895.28272312111,6166.88610605736,352.458,25.979,18.673,17.623,28.754,"Cellulose Acetate Butyrate (CAB)",88.32,"Comparstic Raman F2Ba Au IAEA 240930.csv",-461.798229934862,3840.68174433156
"157",3450.35461551195,695.447967947346,519.047,26.629,23.869,23.669,29.227,"Polyamide (PA)",88.27,"Comparstic Raman F2Ba Au IAEA 240930.csv",-1906.72633754402,-1630.75639377846
"212",11045.8428124833,-224.20830078125,360.861,24.111,20.092,20.086,24.922,"Polyacrylamide/acrylate",88.07,"Comparstic Raman F2Ba Au IAEA 240930.csv",5688.76185942733,-2550.41266250705
"376",2269.49759630177,-405.613657159674,398.266,28.391,22.809,21.492,30.551,"Cellulose Acetate Butyrate (CAB)",87.79,"Comparstic Raman F2Ba Au IAEA 240930.csv",-3087.5833567542,-2731.81801888548
"719",1020.90060224141,105.880559717466,664.38,35.172,24.389,24.389,35.187,"Polyamide (PA)",87.21,"Comparstic Raman F2Ba Au IAEA 240930.csv",-4336.18035081456,-2220.32380200834
"393",6567.54159378678,3980.26268059717,17641.663,383.809,72.727,72.727,381.657,"Polyamide (PA)",87.1,"Comparstic Raman F2Ba Au IAEA 240930.csv",1210.46064073081,1654.05831887137
"333",5759.82850383601,1295.34859267979,504.711,32.722,21.241,21.111,32.858,"Cellulose Acetate Butyrate (CAB)",86.98,"Comparstic Raman F2Ba Au IAEA 240930.csv",402.747550780037,-1030.85576904601
"656",1505.41364269518,190.842562071918,641.97,36.514,22.086,22.086,38.567,"Cellulose Acetate Butyrate (CAB)",86.94,"Comparstic Raman F2Ba Au IAEA 240930.csv",-3851.66731036079,-2135.36179965389
"473",1461.21043876752,2865.99750107021,332.849,20.702,20.702,19.837,22.138,"Polyethylene terephtalate (PET)",86.82,"Comparstic Raman F2Ba Au IAEA 240930.csv",-3895.87051428845,539.793139344406
"277",5972.23350972214,562.264288580907,347.679,31.236,18.191,17.335,32.88,"Cellulose Acetate Butyrate (CAB)",86.72,"Comparstic Raman F2Ba Au IAEA 240930.csv",615.152556666168,-1763.9400731449
"488",8375.85448173626,2813.18328339041,4904.581,94.228,71.388,69.839,97.017,"Polyethylene terephtalate (PET)",86.6,"Comparstic Raman F2Ba Au IAEA 240930.csv",3018.77352868029,486.978921664606
"591",1737.33694641949,1848.74974315068,905.778,39.537,32.605,32.605,40.82,"Cellulose Acetate Butyrate (CAB)",86.37,"Comparstic Raman F2Ba Au IAEA 240930.csv",-3619.74400663648,-477.454618575124
"266",1234.45374329449,-2327.01785905394,635.709,34.91,28.009,26.914,37.215,"Cellulose Acetate Butyrate (CAB)",86.25,"Comparstic Raman F2Ba Au IAEA 240930.csv",-4122.62720976148,-4653.22222077974
"384",6917.14875212368,4013.55860043878,696.347,35.018,27.555,27.278,36.456,"Cellulose Acetate Butyrate (CAB)",86.2,"Comparstic Raman F2Ba Au IAEA 240930.csv",1560.06779906771,1687.35423871298
"676",6258.1191662932,-835.590277183219,314.394,20.301,20.301,19.566,21.815,"Polyamide (PA)",85.53,"Comparstic Raman F2Ba Au IAEA 240930.csv",901.038213237227,-3161.79463890902
"625",2546.77223912069,3713.8953218643,711.836,32.564,27.373,26.791,34.222,"Polyacrylamide/acrylate",85.48,"Comparstic Raman F2Ba Au IAEA 240930.csv",-2810.30871393528,1387.6909601385
"217",1143.1769975218,633.448668931935,518.223,31.691,21.781,21.781,31.574,"Polyethylene terephtalate (PET)",85.41,"Comparstic Raman F2Ba Au IAEA 240930.csv",-4213.90395553417,-1692.75569279387
"433",6610.022594964,2897.57121816139,1523.691,54.425,41.245,40.287,56.424,"Polyamide (PA)",85.39,"Comparstic Raman F2Ba Au IAEA 240930.csv",1252.94164190803,571.366856435586
"259",2307.96012439466,1363.08856752997,792.247,39.433,26.697,26.697,39.375,"Polyamide (PA)",85.17,"Comparstic Raman F2Ba Au IAEA 240930.csv",-3049.12082866131,-963.115794195834
"725",9922.96661920415,-1917.70767203553,539.809,31.522,21.99,21.99,32.88,"Cellulose Acetate Butyrate (CAB)",85.09,"Comparstic Raman F2Ba Au IAEA 240930.csv",4565.88566614818,-4243.91203376133
"169",7127.2574876759,2333.83685118793,401.891,23.537,22.389,22.389,23.755,"Polyamide (PA)",84.41,"Comparstic Raman F2Ba Au IAEA 240930.csv",1770.17653461993,7.63248946212616
"661",842.365583780365,-836.164344766696,1948.98,82.778,37.283,37.283,83.369,"Polyamide (PA)",84.24,"Comparstic Raman F2Ba Au IAEA 240930.csv",-4514.71536927561,-3162.3687064925
"619",4409.62154750039,4576.14483224529,3068.473,68.439,65.633,62.199,74.413,"Polyamide (PA)",84.19,"Comparstic Raman F2Ba Au IAEA 240930.csv",-947.459405555583,2249.94047051949
"622",5275.88953096572,4596.23719766695,402.055,24.68,22.164,22.164,25.316,"Cellulose Acetate Butyrate (CAB)",83.4,"Comparstic Raman F2Ba Au IAEA 240930.csv",-81.1914220902527,2270.03283594115
"499",5866.60507436255,-1646.74777263485,364.486,23.401,23.139,20.53,27.23,"Cellulose Acetate Butyrate (CAB)",82.9,"Comparstic Raman F2Ba Au IAEA 240930.csv",509.524121306577,-3972.95213436065
"535",9387.36156382102,2786.77617455051,1105.158,55.622,26.021,26.021,55.454,"Polyamide (PA)",82.58,"Comparstic Raman F2Ba Au IAEA 240930.csv",4030.28061076505,460.571812824706
"555",5941.23386021443,-1712.76554473459,678.88,32.148,28.129,28.129,33.632,"Cellulose Acetate Butyrate (CAB)",82.54,"Comparstic Raman F2Ba Au IAEA 240930.csv",584.152907158457,-4038.96990646039
"691",7495.23480868404,-2911.99272661601,506.524,26.867,24.326,24.326,27.344,"Polyacrylamide/acrylate",82.28,"Comparstic Raman F2Ba Au IAEA 240930.csv",2138.15385562807,-5238.19708834181
"495",7076.73954033001,5984.90668209546,1391.046,44.713,40.432,40.411,45.925,"Cellulose Acetate Butyrate (CAB)",81.85,"Comparstic Raman F2Ba Au IAEA 240930.csv",1719.65858727404,3658.70232036966
"467",1466.37704701881,4807.49406838613,1417.41,47.744,39.212,38.897,49.131,"Polyamide (PA)",81.46,"Comparstic Raman F2Ba Au IAEA 240930.csv",-3890.70390603716,2481.28970666033
"788",4856.82019502822,2510.64966689854,1124.931,44.154,31.431,31.406,46.047,"Polyacrylamide/acrylate",81.33,"Comparstic Raman F2Ba Au IAEA 240930.csv",-500.260758027753,184.445305172736
"536",6969.96296980347,-2670.3102739726,605.555,35.772,25.073,24.91,37.314,"Polyacrylamide/acrylate",81.23,"Comparstic Raman F2Ba Au IAEA 240930.csv",1612.8820167475,-4996.5146356984
"181",9358.65818464722,3208.71584840539,9978.883,119.974,110.443,106.569,127.464,"Polyethylene terephtalate (PET)",80.93,"Comparstic Raman F2Ba Au IAEA 240930.csv",4001.57723159125,882.511486679586
"246",7202.46034111126,6452.19769504495,381.788,50.111,15.284,15.284,49.806,"Cellulose Acetate Butyrate (CAB)",80.79,"Comparstic Raman F2Ba Au IAEA 240930.csv",1845.37938805529,4125.99333331915
"677",6110.58379733986,986.500232769692,372.89,25.474,20.808,20.488,28.009,"Cellulose Acetate Butyrate (CAB)",80.43,"Comparstic Raman F2Ba Au IAEA 240930.csv",753.502844283887,-1339.70412895611
"392",2613.36407880391,3997.48470810146,2427.492,70.215,45.218,45.195,71.443,"Polyamide (PA)",80.39,"Comparstic Raman F2Ba Au IAEA 240930.csv",-2743.71687425206,1671.28034637566
"7",9445.91645733557,1605.91915534033,2402.61,65.042,50.408,50.057,70.737,"Polyacrylamide/acrylate",80.3,"Comparstic Raman F2Ba Au IAEA 240930.csv",4088.8355042796,-720.285206385474
"121",3828.66515302266,2390.66954195205,412.766,31.965,21.345,21.345,31.835,"Polyacrylamide/acrylate",80.25,"Comparstic Raman F2Ba Au IAEA 240930.csv",-1528.41580003331,64.4651802262465
"544",7349.9957100646,-2684.6619635595,767.366,70.679,33.82,33.82,69.819,"Polyacrylamide/acrylate",77.82,"Comparstic Raman F2Ba Au IAEA 240930.csv",1992.91475700863,-5010.8663252853
"225",11765.1494945787,616.80070901113,579.52,27.698,27.366,25.887,30.317,"Polyacrylamide/acrylate",77.16,"Comparstic Raman F2Ba Au IAEA 240930.csv",6408.06854152273,-1709.40365271467
"40",8976.90324163566,4308.05527076199,7157.41,335.248,77.726,77.726,321.478,"Polyamide (PA)",77.09,"Comparstic Raman F2Ba Au IAEA 240930.csv",3619.82228857969,1981.85090903619
"678",7496.38294385099,167.879858732877,593.856,33.888,23.363,23.363,33.888,"Polyacrylamide/acrylate",77.05,"Comparstic Raman F2Ba Au IAEA 240930.csv",2139.30199079502,-2158.32450299293
"285",2200.03541870117,-2337.35107555651,432.21,30.662,29.503,29.503,36.939,"Cellulose Acetate Butyrate (CAB)",76.98,"Comparstic Raman F2Ba Au IAEA 240930.csv",-3157.0455343548,-4663.55543728231
"509",2180.51712086298,2825.81277022688,374.043,26.181,20.964,20.964,30.808,"Polyacrylamide/acrylate",76.67,"Comparstic Raman F2Ba Au IAEA 240930.csv",-3176.56383219299,499.608408501076
"492",5826.42034351923,4773.05001337757,559.252,29.59,25.052,24.878,29.852,"Polyamide (PA)",76.53,"Comparstic Raman F2Ba Au IAEA 240930.csv",469.339390463258,2446.84565165177
"768",9467.15695792419,2545.09372190711,775.44,40.656,25.34,25.34,40.05,"Polyamide (PA)",75.88,"Comparstic Raman F2Ba Au IAEA 240930.csv",4110.07600486822,218.889360181307
"481",7262.16336979277,4794.29051396618,510.808,28.158,24.701,24.701,28.821,"Polyacrylamide/acrylate",75.83,"Comparstic Raman F2Ba Au IAEA 240930.csv",1905.0824167368,2468.08615224038
"602",9422.95375399653,-2790.29039891909,321.315,31.256,15.831,15.831,31.256,"Cellulose Acetate Butyrate (CAB)",74.23,"Comparstic Raman F2Ba Au IAEA 240930.csv",4065.87280094056,-5116.49476064489
"147",7763.32437016734,3298.27039142765,1888.013,66.129,35.144,35.144,66.166,"Polyamide (PA)",73.52,"Comparstic Raman F2Ba Au IAEA 240930.csv",2406.24341711137,972.066029701846
"119",8746.1280730783,-108.246648919093,795.048,37.036,29.099,27.508,43.434,"Cellulose Acetate Butyrate (CAB)",73.4,"Comparstic Raman F2Ba Au IAEA 240930.csv",3389.04712002233,-2434.4510106449
"53",6397.61758907787,2450.37257063356,1765.583,49.117,46.682,46.63,50.319,"Polyamide (PA)",73.25,"Comparstic Raman F2Ba Au IAEA 240930.csv",1040.5366360219,124.168208907756
"415",-126.660497127167,6160.57136263913,500.427,35.722,18.673,18.673,37.483,"Polyacrylamide/acrylate",72.76,"Comparstic Raman F2Ba Au IAEA 240930.csv",-5483.74145018314,3834.36700091333
"542",2492.80988627394,-2684.08789597603,1373.415,47.303,40.07,39.085,51.666,"Polyacrylamide/acrylate",72.48,"Comparstic Raman F2Ba Au IAEA 240930.csv",-2864.27106678203,-5010.29225770183
"594",2174.20237744475,-1767.87603274829,807.077,42.334,24.514,24.389,42.725,"Polyamide (PA)",71.19,"Comparstic Raman F2Ba Au IAEA 240930.csv",-3182.87857561122,-4094.08039447409
"500",10187.0377076031,3866.02323148545,484.114,25.573,25.167,24.634,26.187,"Polyamide (PA)",71.04,"Comparstic Raman F2Ba Au IAEA 240930.csv",4829.95675454713,1539.81886975965
"559",2198.88728353422,-2709.92093723245,332.52,23.122,21.518,20.361,23.758,"Polyacrylamide/acrylate",70.93,"Comparstic Raman F2Ba Au IAEA 240930.csv",-3158.19366952175,-5036.12529895825
"512",6481.43145626537,-596.204094873716,535.03,29.57,26.101,26.101,30.85,"Polyacrylamide/acrylate",70.21,"Comparstic Raman F2Ba Au IAEA 240930.csv",1124.3505032094,-2922.40845659952
"118",9996.44726988908,1511.19800406678,410.953,30.732,18.962,18.962,32.003,"Polyacrylamide/acrylate",70.17,"Comparstic Raman F2Ba Au IAEA 240930.csv",4639.36631683311,-815.006357659024
"427",7035.40667431974,4849.97506956336,495.154,40.877,22.762,22.762,40.795,"Polyacrylamide/acrylate",69.8,"Comparstic Raman F2Ba Au IAEA 240930.csv",1678.32572126377,2523.77070783756
"93",4440.6211970081,-3288.00699379281,411.283,26.47,20.142,20.142,27.555,"Polyacrylamide/acrylate",69.78,"Comparstic Raman F2Ba Au IAEA 240930.csv",-916.459756047872,-5614.21135551861
"696",4972.2077793069,4499.79384364298,351.634,25.043,20.095,20.018,26.43,"Polyacrylamide/acrylate",69.48,"Comparstic Raman F2Ba Au IAEA 240930.csv",-384.873173749073,2173.58948191718
"308",5457.29488734414,4062.92841261772,592.208,48.688,18.032,18.032,48.222,"Polyacrylamide/acrylate",69.09,"Comparstic Raman F2Ba Au IAEA 240930.csv",100.213934288167,1736.72405089192
"249",4678.28517656717,4131.24245505137,349.162,34.603,17.133,16.929,36.533,"Polyacrylamide/acrylate",68.36,"Comparstic Raman F2Ba Au IAEA 240930.csv",-678.795776488802,1805.03809332557
"304",979.567736231136,3074.95810145548,413.59,32.723,19.022,19.022,32.722,"Polyurethane (PU)",68.2,"Comparstic Raman F2Ba Au IAEA 240930.csv",-4377.51321682484,748.753739729676
"86",6938.38925271229,1516.36461231807,3342.497,85.642,51.682,51.68,86.11,"Polyethylene terephtalate (PET)",67.26,"Comparstic Raman F2Ba Au IAEA 240930.csv",1581.30829965632,-809.839749407734
"456",10319.0732518026,2880.34919065711,538.326,28.129,25.259,25.259,29.339,"Polyamide (PA)",66.75,"Comparstic Raman F2Ba Au IAEA 240930.csv",4961.99229874663,554.144828931306
"234",1339.5081110706,2229.35655099529,437.153,24.087,23.809,23.749,25.979,"Polyethylene (PE)",66.19,"Comparstic Raman F2Ba Au IAEA 240930.csv",-4017.57284198537,-96.8478107305136
"39",7948.7481996301,2475.05747672303,401.067,25.602,23.564,19.178,32.068,"Polyacrylamide/acrylate",65.75,"Comparstic Raman F2Ba Au IAEA 240930.csv",2591.66724657413,148.853114997226
"340",3004.30410315108,3045.6806546982,498.12,34.051,20.281,20.281,33.87,"Polyacrylamide/acrylate",65.53,"Comparstic Raman F2Ba Au IAEA 240930.csv",-2352.77684990489,719.476292972397
"89",5618.03381071743,6866.67449031464,637.357,37.248,26.651,26.651,37.314,"Polyacrylamide/acrylate",65.25,"Comparstic Raman F2Ba Au IAEA 240930.csv",260.952857661458,4540.47012858884
"353",5300.00036947171,4038.24350652825,649.056,30.213,27.726,27.698,32.862,"Polyamide (PA)",63.12,"Comparstic Raman F2Ba Au IAEA 240930.csv",-57.080583584263,1712.03914480245
"268",10578.5517995338,-2327.01785905394,614.782,29.59,27.775,25.673,33.118,"Polyacrylamide/acrylate",62.51,"Comparstic Raman F2Ba Au IAEA 240930.csv",5221.47084647783,-4653.22222077974
"16",5042.81809207445,5447.5794239619,920.608,37.191,32.619,31.803,39.168,"Polyethylene terephtalate (PET)",61.4,"Comparstic Raman F2Ba Au IAEA 240930.csv",-314.262860981523,3121.3750622361
"413",4689.76652823669,1225.31234749572,377.833,31.321,17.458,17.458,31.321,"Polyvinyl Chloride (PVC)",61.07,"Comparstic Raman F2Ba Au IAEA 240930.csv",-667.314424819283,-1100.89201423008
"153",5896.4565887033,1479.6242869756,346.361,33.109,17.656,17.118,34.145,"Polyacrylamide/acrylate",60.14,"Comparstic Raman F2Ba Au IAEA 240930.csv",539.375635647328,-846.580074750204
"156",10815.6417115094,682.818481110873,779.724,40.759,28.102,28.102,41.491,"Polyvinyl Chloride (PVC)",59.94,"Comparstic Raman F2Ba Au IAEA 240930.csv",5458.56075845343,-1643.38588061493
"187",9857.52291468788,-2209.90807202483,529.593,29.519,26.43,26.407,32.474,"Polyacrylamide/acrylate",59.84,"Comparstic Raman F2Ba Au IAEA 240930.csv",4500.44196163191,-4536.11243375063
"275",3503.16883319175,-3658.85465271832,403.209,35.111,22.856,22.856,35.028,"Polyacrylamide/acrylate",59.46,"Comparstic Raman F2Ba Au IAEA 240930.csv",-1853.91211986422,-5985.05901444412
"649",1307.36032639595,183.37968348673,657.459,42.18,20.694,20.694,39.84,"Polyamide (PA)",59.23,"Comparstic Raman F2Ba Au IAEA 240930.csv",-4049.72062666002,-2142.82467823907
"154",9004.45848564251,4268.44460750214,351.469,33.557,19.385,19.385,32.148,"Polyacrylamide/acrylate",59.04,"Comparstic Raman F2Ba Au IAEA 240930.csv",3647.37753258654,1942.24024577634
"638",7932.10023970929,1789.04671446918,330.872,35.227,19.812,19.812,34.1,"Polyvinyl Chloride (PVC)",58.2,"Comparstic Raman F2Ba Au IAEA 240930.csv",2575.01928665332,-537.157647256624
"324",5818.38339735056,1297.07079543022,438.801,27.693,23.561,22.451,31,"Polyvinyl Chloride (PVC)",58.12,"Comparstic Raman F2Ba Au IAEA 240930.csv",461.302444294587,-1029.13356629558
"723",5736.86580049697,111.04716796875,508.831,42.54,18.219,18.219,42.481,"Cellulose Acetate Butyrate (CAB)",57.71,"Comparstic Raman F2Ba Au IAEA 240930.csv",379.784847440998,-2215.15719375705
"288",6886.72317019945,-324.670127889554,341.418,31.835,22.336,20.282,35.722,"Polyacrylamide/acrylate",56.69,"Comparstic Raman F2Ba Au IAEA 240930.csv",1529.64221714348,-2650.87448961536
"583",190.224808951599,1852.19414865154,1445.257,44.954,42.715,41.299,46.725,"Polyacrylamide/acrylate",56.22,"Comparstic Raman F2Ba Au IAEA 240930.csv",-5166.85614410437,-474.010213074264
"748",10062.4650419888,4428.03539570848,620.22,29.972,29.65,25.736,37.751,"Cellulose Acetate Butyrate (CAB)",56.01,"Comparstic Raman F2Ba Au IAEA 240930.csv",4705.38408893283,2101.83103398268
"136",10195.6487213553,715.540333369006,327.411,39.7,14.657,14.657,40.759,"Polyamide (PA)",55.64,"Comparstic Raman F2Ba Au IAEA 240930.csv",4838.56776829933,-1610.6640283568
"221",9622.15520546272,5128.39784754923,666.687,31.207,28.818,27.958,32.441,"Polyacrylamide/acrylate",54.14,"Comparstic Raman F2Ba Au IAEA 240930.csv",4265.07425240675,2802.19348582343
"166",7672.62169197813,680.52221077697,352.128,30.381,22.137,22.137,32.88,"Polyacrylamide/acrylate",53.88,"Comparstic Raman F2Ba Au IAEA 240930.csv",2315.54073892216,-1645.68215094883
"71",2702.91862182617,-3251.26666845034,468.296,42.231,16.856,16.856,42.216,"Polycarbonate (PC)",53.53,"Comparstic Raman F2Ba Au IAEA 240930.csv",-2654.1623312298,-5577.47103017614
"69",896.327936627112,-2075.00218990796,412.601,26.101,21.843,20.738,27.603,"Polyvinyl Chloride (PVC)",53.44,"Comparstic Raman F2Ba Au IAEA 240930.csv",-4460.75301642886,-4401.20655163376
"780",7836.80502085227,1650.69642685146,1228.905,97.517,33.386,33.386,99.888,"Polyamide (PA)",52.56,"Comparstic Raman F2Ba Au IAEA 240930.csv",2479.7240677963,-675.507934874344
"576",6428.0431710021,-2747.23533015839,395.959,26.76,22.249,22.249,29.796,"Polyacrylamide/acrylate",51.94,"Comparstic Raman F2Ba Au IAEA 240930.csv",1070.96221794613,-5073.43969188419
"309",6303.47050538781,-1425.1576854131,519.376,32.409,21.563,21.563,32.605,"Polyethylene (PE)",51.93,"Comparstic Raman F2Ba Au IAEA 240930.csv",946.389552331837,-3751.3620471389
"240",660.960227401941,1393.51414945419,490.376,31,20.666,20.666,31,"Polyvinyl Chloride (PVC)",51.86,"Comparstic Raman F2Ba Au IAEA 240930.csv",-4696.12072565403,-932.690212271614
"510",131.669915437045,1945.76716475813,629.942,30.33,30.33,27.226,36.939,"Polyacrylamide/acrylate",51.3,"Comparstic Raman F2Ba Au IAEA 240930.csv",-5225.41103761893,-380.437196967674
"472",5994.04807789423,6040.01717010916,1847.477,63.336,39.744,39.744,63.429,"Polyacrylamide/acrylate",51.12,"Comparstic Raman F2Ba Au IAEA 240930.csv",636.967124838257,3713.81280838336
"120",9699.0802616485,4289.68510809075,1210.78,40.795,37.732,37.314,42.298,"Polyethylene terephtalate (PET)",51.07,"Comparstic Raman F2Ba Au IAEA 240930.csv",4341.99930859253,1963.48074636495
"587",3167.91336444175,5838.51944830908,615.936,31.378,24.793,24.689,32.88,"Polyacrylamide/acrylate",50.31,"Comparstic Raman F2Ba Au IAEA 240930.csv",-2189.16758861422,3512.31508658328
"49",7602.01137921058,-3211.08193760702,393.157,25.833,21.241,21.088,27.47,"Polyurethane (PU)",49.83,"Comparstic Raman F2Ba Au IAEA 240930.csv",2244.93042615461,-5537.28629933282
"686",8312.7070475539,-2976.28829596533,3750.485,139.39,44.087,44.085,142.999,"Polyamide (PA)",49.67,"Comparstic Raman F2Ba Au IAEA 240930.csv",2955.62609449793,-5302.49265769113
"6",11792.1306710021,12.8816111943497,430.232,27.205,21.843,21.72,28.497,"Polyvinyl Chloride (PVC)",48.82,"Comparstic Raman F2Ba Au IAEA 240930.csv",6435.04971794613,-2313.32275053145
"283",2956.65649372257,2182.28300915026,518.223,37.527,19.505,19.505,37.314,"Polyvinyl Chloride (PVC)",45.51,"Comparstic Raman F2Ba Au IAEA 240930.csv",-2400.4244593334,-143.921352575544
"743",3497.42815735699,5575.02242749358,703.762,42.889,23.343,23.343,43.131,"Polyacrylamide/acrylate",45.29,"Comparstic Raman F2Ba Au IAEA 240930.csv",-1859.65279569898,3248.81806576778
"352",11404.6350521558,-380.928751070205,439.295,31.284,20.477,20.477,31.574,"Polyvinyl Chloride (PVC)",44.83,"Comparstic Raman F2Ba Au IAEA 240930.csv",6047.55409909983,-2707.13311279601
"170",7653.67746172342,4820.69762280608,28243.567,684.286,88.538,88.538,681.487,"Polyacrylamide/acrylate",44.6,"Comparstic Raman F2Ba Au IAEA 240930.csv",2296.59650866745,2494.49326108028
"617",9239.82619486768,1050.79580211901,667.84,32.148,29.852,25.274,38.969,"Polyacrylamide/acrylate",44.19,"Comparstic Raman F2Ba Au IAEA 240930.csv",3882.74524181171,-1275.40855960679
"698",8531.42679685826,4491.75689747432,395.959,32.091,30.294,29.848,35.018,"Polyacrylamide/acrylate",43.88,"Comparstic Raman F2Ba Au IAEA 240930.csv",3174.34584380229,2165.55253574852
"785",9571.63725811683,863.075702322346,885.016,50.072,28.319,28.319,51.012,"Polycarbonate (PC)",43.73,"Comparstic Raman F2Ba Au IAEA 240930.csv",4214.55630506086,-1463.12865940346
"526",9887.37442902864,1925.67479933647,524.485,36.483,18.173,18.173,37.483,"Polyvinyl Chloride (PVC)",42.98,"Comparstic Raman F2Ba Au IAEA 240930.csv",4530.29347597267,-400.529562389334
"592",802.754920520519,-707.573206068065,315.218,28.882,22.181,22.181,29.277,"Polyacrylamide/acrylate",40.65,"Comparstic Raman F2Ba Au IAEA 240930.csv",-4554.32603253545,-3033.77756779387
"515",3456.09529134671,2820.6461619756,392.334,31.574,17.222,17.222,31.574,"Polyamide (PA)",40.31,"Comparstic Raman F2Ba Au IAEA 240930.csv",-1900.98566170926,494.441800249796
"792",1876.26130162069,-3120.95332700128,598.964,36.442,25.676,24.94,39.393,"Polyacrylamide/acrylate",40.26,"Comparstic Raman F2Ba Au IAEA 240930.csv",-3480.81965143528,-5447.15768872708
"478",9202.51180194174,1976.19274668236,3448.943,68,65.376,64.789,73.474,"Polyethylene (PE)",39.86,"Comparstic Raman F2Ba Au IAEA 240930.csv",3845.43084888577,-350.011615043444
"598",7228.29338236768,-2779.38311483305,438.471,42.216,19.89,19.89,42.216,"Polyacrylamide/acrylate",37.76,"Comparstic Raman F2Ba Au IAEA 240930.csv",1871.21242931171,-5105.58747655885
"396",4205.8275553664,-2486.60864726027,540.962,40.615,20.787,19.927,43.055,"Polyvinyl Chloride (PVC)",37.71,"Comparstic Raman F2Ba Au IAEA 240930.csv",-1151.25339768957,-4812.81300898607
"95",9449.93493041991,4306.90713559503,822.566,34.835,31.098,29.57,38.212,"Polyacrylamide/acrylate",37.47,"Comparstic Raman F2Ba Au IAEA 240930.csv",4092.85397736394,1980.70277386923
"569",6478.56111834799,2758.64686296019,388.379,22.609,21.813,21.527,24.133,"Polypropylene (PP) Lab bench",37.36,"Comparstic Raman F2Ba Au IAEA 240930.csv",1121.48016529202,432.442501234386
"777",3940.034264217,-985.421916470463,324.281,29.633,17.455,17.455,30.551,"Polyacrylamide/acrylate",37.31,"Comparstic Raman F2Ba Au IAEA 240930.csv",-1417.04668883897,-3311.62627819627
"446",8824.77533201451,-511.242092519264,330.377,36.688,14.271,14.271,36.74,"Polyacrylamide/acrylate",36.6,"Comparstic Raman F2Ba Au IAEA 240930.csv",3467.69437895854,-2837.44645424507
"183",6527.93093052693,659.855777771832,615.112,29.76,26.333,26.117,31.366,"Polyacrylamide/acrylate",36.55,"Comparstic Raman F2Ba Au IAEA 240930.csv",1170.84997747096,-1666.34858395397
"502",9630.76621921485,340.100133775685,331.201,31.55,20.913,20.913,31.661,"Polyvinyl Chloride (PVC)",36.53,"Comparstic Raman F2Ba Au IAEA 240930.csv",4273.68526615888,-1986.10422795012
"632",4167.36502727351,4569.25602124358,339.77,28.836,24.559,24.559,29.852,"Polyvinyl Chloride (PVC)",36.33,"Comparstic Raman F2Ba Au IAEA 240930.csv",-1189.71592578246,2243.05165951778
"107",11052.1575559015,2388.37327161815,3338.378,69.477,62.933,62.933,69.578,"Polyethylene terephtalate (PET)",35.68,"Comparstic Raman F2Ba Au IAEA 240930.csv",5695.07660284553,62.1689098923462
"519",10215.7410867769,4725.40240394906,506.853,26.589,24.997,24.997,28.497,"Polyurethane (PU)",35.35,"Comparstic Raman F2Ba Au IAEA 240930.csv",4858.66013372093,2399.19804222326
"414",7387.31010299054,-1573.84118953339,528.274,38.755,28.879,28.879,38.184,"Polyacrylamide/acrylate",35.09,"Comparstic Raman F2Ba Au IAEA 240930.csv",2030.22914993457,-3900.04555125919
"145",10867.3077940222,3301.14072934503,1139.926,48.779,31.218,31.198,48.796,"Polymethylmethacrylate (PMMA)",35.05,"Comparstic Raman F2Ba Au IAEA 240930.csv",5510.22684096623,974.936367619227
"397",5477.96132034928,6200.18202589897,452.148,35.707,19.059,19.059,35.722,"Polyacrylamide/acrylate",34.5,"Comparstic Raman F2Ba Au IAEA 240930.csv",120.880367293307,3873.97766417317
"629",9168.64181451665,5762.16845970676,557.44,63.616,33.132,33.132,66.237,"Polymethylmethacrylate (PMMA)",33.89,"Comparstic Raman F2Ba Au IAEA 240930.csv",3811.56086146068,3435.96409798096
"271",9507.91575635099,563.41242374786,549.695,32.148,23.537,23.51,32.148,"Polyacrylamide/acrylate",33.86,"Comparstic Raman F2Ba Au IAEA 240930.csv",4150.83480329502,-1762.79193797794
"624",2042.16683324526,227.582887414384,565.184,30.373,27.053,23.418,35.686,"Polyacrylamide/acrylate",33.04,"Comparstic Raman F2Ba Au IAEA 240930.csv",-3314.91411981071,-2098.62147431142
"407",7419.4578876652,2066.3213572881,904.46,34.427,33.62,33.62,35.297,"Polyethylene terephtalate (PET)",32.95,"Comparstic Raman F2Ba Au IAEA 240930.csv",2062.37693460923,-259.883004437704
"465",7120.36867667419,2017.52561269264,353.117,27.64,17.877,17.877,27.823,"Polyethylene terephtalate (PET)",32.67,"Comparstic Raman F2Ba Au IAEA 240930.csv",1763.28772361822,-308.678749033164
