Repository: KristofM854/FTIR-LDIR-Raman

# Multi-Instrument Microplastic Particle Matching Pipeline

Spatial alignment and material cross-validation of microplastic particles detected by **FTIR** (PerkinElmer Spotlight, Bruker LUMOS), **Raman** (WITec) and **LDIR** (Agilent 8700) microspectroscopy on the same filter sample.

Version 1.0.0 · [Changelog](CHANGELOG.md) · [Validation](docs/validation.md) · [Input format](docs/input_format.md) · [Roadmap](docs/roadmap.md) · [How to cite](#citation)

## What it does

When the same filter is analysed by multiple instruments, each produces its own particle list with coordinates, sizes, and material identifications. This pipeline:

1. **Ingests** tabular data and companion images from up to four instruments (two FTIR, Raman, LDIR) into one checked particle table per instrument; any other instrument's table can be read through a column mapping
2. **Extracts spatial coordinates** for LDIR via a Python-based image processing backend (scipy/numpy sigma-clipping + auto-tuned threshold)
3. **Aligns** coordinate systems using a tiered approach (Landmark → RANSAC → ICP)
4. **Matches** particles one-to-one across instrument pairs (each instrument ↔ Raman, plus LDIR↔FTIR and Bruker↔PerkinElmer / LDIR)
5. **Identifies triplets** — particles detected by FTIR (PerkinElmer), Raman and LDIR together, with material-agreement quality scoring
6. **Compares** material identifications: family agreement (primary) and exact-polymer agreement (secondary), counting only identifications each instrument trusts; unresolvable name pairs are flagged for inspection
7. **Checks** itself: chance-match estimates, the LDIR image join against Raman, full provenance of every run
8. **Exports** matched pairs, agreement statistics, diagnostic plots, a PDF/HTML report and a Shiny viewer

## Pipeline overview

## Input data formats

| Instrument | Format | Key columns |
|------------|--------|-------------|
| **FTIR** (PerkinElmer Spotlight) | CSV (comma-separated) | `Coord. [um]` (bracketed X;Y), `Group` (material), `Max AAU score` |
| **Raman** (WITec) | CSV (semicolon-separated) | `Visual Center Point X/Y [um]`, `Material`, `HQI`, `Feret Max [um]` |
| **LDIR** (Agilent 8700) | XLSX | `Identification` (material), `Quality`, `Width/Height [um]` — **no X/Y coordinates** |
| **FTIR image** | PNG | Chemical absorption map exported from the FTIR instrument |
| **LDIR image** | PNG | Colored particle map exported from Agilent LDIR software |

The ingest module auto-detects CSV delimiters and handles encoding differences (Latin-1, UTF-8).

**Segmented PerkinElmer exports.** The current Spotlight software exports a
whole-filter scan as six segments (`…M1.csv` … `…M6.csv` and
`…_M1.bmp` … `…_M6.bmp`), each in its own coordinate frame. Select any one
segment table as the FTIR file and any one segment image as the FTIR image
(the tables and images may be in different folders): the pipeline finds the
other segments, stitches them (2 x 3 grid filled column by column, 2 µm per
pixel) into `inputs/ftir_stitched/` of the run, checks that the particles
land on particles in the stitched image, and continues with the stitched
table and image, placed exactly. A segment without particles may have no
table; all six images are needed. `Rscript tools/stitch_ftir_segments.R
<folder> [output folder]` does the same on its own. The stitched image's
placement is written next to it (`<name>_stitched.txt`); the pipeline reads
such a file for any FTIR image unless `ftir_image_width_um` / `_height_um` are
set in the config. This is a workaround until the software exports one file
per scan. The grid (2 x 3, filled
column by column) and the image scale (2 µm per pixel) are those of the
current exports.

Tables in any other layout are read with the column-mapping reader: name, in
an R list or a JSON file, which column holds each field and the units
(`config$<role>_column_map`). Every reader returns the same canonical particle
table, which is checked before the pipeline continues. Instrument labels the
material rules do not know can be translated per instrument in
`inst/materials/<role>.csv`. See [docs/input_format.md](docs/input_format.md).

## Output files

Each run creates a folder under `output/` (e.g. `output/2026-02-19_1/`).
Pair names: `ftir_perkin`, `ftir_bruker`, `raman`, `ldir`.

| Folder / file | Content |
|---|---|
| `00_manifest/manifest.json` | Run ID, git commit, input files with MD5, image assets, stage |
| `00_manifest/config_full.json`, `session_info.txt` | Every parameter as run; R and package versions |
| `00_manifest/images.json` | Placement of every image (pixel size, origin, extent, how it was obtained) |
| `00_manifest/supporting_files.csv` | Side files the run used (LDIR analyzed image, `.sam`, coordinate swaps, placement files) with their MD5 |
| `01_ingested/<instrument>_ingested.csv` | Canonical particle table per instrument, as read |

File: output/2026-02-17_2/ldir_ftir_matched.csv
"match_id","ldir_idx","ftir_idx","match_distance","match_score","ldir_particle_id","ldir_x_um","ldir_y_um","ldir_area_um2","ldir_major_um","ldir_minor_um","ldir_feret_min_um","ldir_feret_max_um","ldir_material","ldir_quality","ldir_source_file","ldir_diameter_um","ldir_aspect_ratio","ldir_coord_match_cost","ldir_coord_source","ldir_x_norm","ldir_y_norm","ldir_x_aligned","ldir_y_aligned","ftir_particle_id","ftir_x_um","ftir_y_um","ftir_area_um2","ftir_major_um","ftir_minor_um","ftir_feret_min_um","ftir_feret_max_um","ftir_material","ftir_quality","ftir_source_file","ftir_x_norm","ftir_y_norm","ftir_x_aligned","ftir_y_aligned","n_ref_candidates","next_best_distance","ambiguity_score","ambiguity_flag"
1,12,116,45.1825264674377,46.4593763312189,"A12",2766.96544715447,6341.96544715447,24787.5,297,147,147,297,"Polyethylene terephthalate",0.85274100878399,"Comparstic LDIR F2Ba Au MP2 240925.xlsx",177.652540694252,2.02253527198147,0.0403792783745221,"image",-2758.29327145555,217.83259296096,2822.56714734972,3181.32197655959,"MP_-1",4300,1200,1875,60.4,39.6,50,60.4,"Protein",0.779,"Comparstic Spotlight F2Ba Au 240926.csv",2779.09666546165,3193.64179402576,2779.09666546165,3193.64179402576,1,56.2556661812816,0.803164010569866,TRUE
2,19,250,83.6261260634912,84.4096539884275,"A19",7089.38936781609,3195.73994252874,13425,371,65,65,371,"Rubber",0.757959687261123,"Comparstic LDIR F2Ba Au MP2 240925.xlsx",130.74112164147,5.75074564753788,0.17132109160029,"image",1564.13064920607,-2928.39291166478,-1180.45752876812,-255.904045735439,"MP_-1",7950,4875,4375,104.1,53.5,82.5,104.1,"Protein",0.823,"Comparstic Spotlight F2Ba Au 240926.csv",-1126.43829591104,-192.06634964669,-1126.43829591104,-192.06634964669,0,152.040220463289,0.550026340455639,FALSE
3,24,126,97.2909143078063,97.9605378339101,"A24",5015.26315789474,6459.23245614035,9050,145,100,100,145,"Polyamide (naturally occurring)",0.781205877791979,"Comparstic LDIR F2Ba Au MP2 240925.xlsx",107.344389140063,0.689655172413793,0.0370067890036097,"image",-509.995560715281,335.099601946839,2424.8048603292,995.330932292994,"MP_-1",4550,3500,2500,60.4,52.7,50,60.4,"Protein",0.667,"Comparstic Spotlight F2Ba Au 240926.csv",2359.27849314718,923.415584760107,2359.27849314718,923.415584760107,0,231.995548248293,0.419365436287082,FALSE
4,33,127,60.7795395718111,61.4676359492667,"A33",5305.72530864198,6463.88888888889,6375,416,57,57,416,"Cellulosic",0.833985981033295,"Comparstic LDIR F2Ba Au MP2 240925.xlsx",90.0938516086789,7.29736184865589,0.384742572975946,"image",-219.533409968044,339.756034695377,2363.33866585684,715.300465783079,"MP_-1",4550,3650,4375,80.9,68.9,75,80.9,"Protein",0.842,"Comparstic Spotlight F2Ba Au 240926.csv",2348.12411919089,774.144921769272,2348.12411919089,774.144921769272,0,208.154720698943,0.291992126662924,FALSE
5,36,289,66.4293289824471,67.9616531813745,"A36",6761.52777777778,1650.13888888889,4600,94,66,66,94,"Polyethylene terephthalate",0.906023235391562,"Comparstic LDIR F2Ba Au MP2 240925.xlsx",76.5303985732581,1.43749992724326,0.0232731328792744,"image",1236.26905916776,-4473.99396530462,-2590.49630383549,409.859803978792,"MP_17",9425,4325,91875,638.7,183.1,252.5,638.7,"PET",0.959,"Comparstic Spotlight F2Ba Au 240926.csv",-2553.36711081453,464.944091889865,-2553.36711081453,464.944091889865,0,427.645823345501,0.155337256570791,FALSE
6,39,90,81.2156791312084,81.8145946971903,"A39",10385.6944444444,8078.19444444445,4537.5,192,45,45,192,"Polyamide (naturally occurring)",0.878685457165586,"Comparstic LDIR F2Ba Au MP2 240925.xlsx",76.0087128836938,4.28308803841678,0.0920944540206993,"image",4860.43572583443,1954.06159025093,2760.57809622704,-4530.20591411281,"MP_-1",3700,8850,2500,60.4,52.7,50,60.4,"Protein",0.784,"Comparstic Spotlight F2Ba Au 240926.csv",2807.30624565432,-4463.77951433196,2807.30624565432,-4463.77951433196,0,96.3552357225068,0.842877696496963,TRUE
7,73,141,72.1813612159916,72.4099023860188,"A73",5871.47988505747,6179.66954022989,2012.5,66,43,43,66,"Polyamide (naturally occurring)",0.91134245757931,"Comparstic LDIR F2Ba Au MP2 240925.xlsx",50.6201005903733,1.55555558037681,0.661625722189416,"image",346.221166447453,55.5366860363738,1961.92795784631,236.444635920027,"MP_-1",4925,4150,1250,50,31.8,25,50,"Protein",0.666,"Comparstic Spotlight F2Ba Au 240926.csv",1937.76621519285,304.461980023876,1937.76621519285,304.461980023876,0,551.903971664006,0.13078608765645,FALSE
8,101,25,67.9135438395028,69.1401955265359,"A101",3698.18548387097,8781.11559139785,1400,45,40,40,45,"Polyamide (naturally occurring)",0.92007180937491,"Comparstic LDIR F2Ba Au MP2 240925.xlsx",42.2200824564475,0.888888888888889,1.3416102343337,"image",-1827.07323473905,2656.98273720434,4953.84242878677,1733.21799002294,"MP_-1",1975,2550,16250,200.9,103,175,200.9,"Cellulose",0.693,"Comparstic Spotlight F2Ba Au 240926.csv",4992.402576213,1677.31303078579,4992.402576213,1677.31303078579,0,376.230135586068,0.180510643395727,FALSE
9,157,322,85.4999826576544,86.1463743577303,"A157",5841.875,580.125,887.5,40,30,30,40,"Polyamide (naturally occurring)",0.947236752252524,"Comparstic LDIR F2Ba Au MP2 240925.xlsx",33.6154740551499,1.33333333333333,1.35917429765633,"image",316.616281389981,-5544.00785419351,-3409.41516487373,1536.04343214594,"MP_-1",10275,3325,3750,80.9,59,75,80.9,"Cellulose",0.785,"Comparstic Spotlight F2Ba Au 240926.csv",-3324.871708054,1523.28996424773,-3324.871708054,1523.28996424773,0,381.000930539639,0.224408855213436,FALSE
10,159,190,19.6648467614874,20.1779226633304,"A159",10875.8928571429,5622.5,875,40,25,25,40,"Polyvinyl chloride",0.674151835167838,"Comparstic LDIR F2Ba Au MP2 240925.xlsx",33.3779058906227,0.625,1.12825576436665,"image",5350.63413853284,-501.632854193512,290.733578308582,-4443.5427570411,"MP_-1",6225,9000,2500,75,42.4,55,75,"Protein",0.757,"Comparstic Spotlight F2Ba Au 240926.csv",283.429044685647,-4425.28488239195,283.429044685647,-4425.28488239195,1,313.281009432887,0.0627706313800683,FALSE
11,171,1,43.8783886126943,44.3922224061321,"A171",7861.9384057971,11038.9311594203,800,35,28,28,35,"Polycarbonate",0.838984365484226,"Comparstic LDIR F2Ba Au MP2 240925.xlsx",31.9153824321146,1.25000012644056,1.66949873002539,"image",2336.67968718708,4914.79830522678,6177.13114616853,-2778.39621588677,"MP_-1",500,6900,2500,60.4,52.7,50,60.4,"Protein",0.771,"Comparstic Spotlight F2Ba Au 240926.csv",6136.75391755719,-2761.22087318524,6136.75391755719,-2761.22087318524,1,194.549582110463,0.225538333913155,FALSE
12,207,285,80.7406004212459,81.6016849925007,"A207",6317.63888888889,2156.91666666667,712.5,35,25,25,35,"Polyamide (naturally occurring)",0.941450452795813,"Comparstic LDIR F2Ba Au MP2 240925.xlsx",30.1194816626018,1.4,1.35788653072357,"image",792.38017027887,-3967.21618752685,-2002.99509517842,721.146665590753,"MP_-1",8975,4025,4375,95.7,58.2,75,95.7,"Protein",0.844,"Comparstic Spotlight F2Ba Au 240926.csv",-2083.24637392945,730.022296002672,-2083.24637392945,730.022296002672,0,180.58230144023,0.44711247878281,FALSE
13,229,112,32.0774697640244,32.444860932885,"A229",3142.08333333333,6438.75,662.5,30,25,25,30,"Rubber",0.70451537726586,"Comparstic LDIR F2Ba Au MP2 240925.xlsx",29.0434364080259,0.833333333333333,1.36462038127896,"image",-2383.17538527669,314.617145806488,2830.36721303717,2799.06998604833,"MP_-1",4250,1600,1250,50,31.8,30,50,"Protein",0.704,"Comparstic Spotlight F2Ba Au 240926.csv",2799.10855590849,2791.86856806477,2799.10855590849,2791.86856806477,2,44.7426620421346,0.716932527032405,TRUE
14,235,188,79.7567983114359,80.3362604507765,"A235",4089.11231884058,4517.26449275362,637.5,39,21,21,39,"Polyamide (naturally occurring)",0.949812015469865,"Comparstic LDIR F2Ba Au MP2 240925.xlsx",28.490177426065,1.8333333707972,2.00167625389989,"image",-1436.14639976944,-1606.86836143989,769.89576902866,2325.69980792788,"MP_-1",6200,2150,2500,60.4,52.7,50,60.4,"Protein",0.728,"Comparstic Spotlight F2Ba Au 240926.csv",817.690565854589,2389.54966519678,817.690565854589,2389.54966519678,0,65.7797069079999,1.21248333354517,TRUE
15,250,316,85.8869055909992,86.4605535435858,"A250",5432.91666666667,674.375,625,39,25,25,39,"Cellulosic",0.883321038884495,"Comparstic LDIR F2Ba Au MP2 240925.xlsx",28.2094791773878,0.636363602924814,2.17053408553996,"image",-92.3420519433521,-5449.75785419351,-3226.05454022855,1907.43019404427,"MP_-1",10150,3000,2500,60.4,52.7,50,60.4,"Protein",0.753,"Comparstic Spotlight F2Ba Au 240926.csv",-3176.31167865635,1837.41442243096,-3176.31167865635,1837.41442243096,0,267.505727056532,0.321065670391606,FALSE
16,254,270,34.9943647583919,35.5065442830657,"A254",12083.1702898551,3522.01086956522,612.5,35,20,20,35,"Polyamide (naturally occurring)",0.948804958581335,"Comparstic LDIR F2Ba Au MP2 240925.xlsx",27.9259596281003,0.571428571428571,2.0957883808337,"image",6557.91157124505,-2602.12198462829,-2000.74086646313,-5126.23167934546,"MP_-1",8475,9900,1875,60.4,39.6,50,60.4,"Protein",0.772,"Comparstic Spotlight F2Ba Au 240926.csv",-2022.5571439146,-5153.59325099264,-2022.5571439146,-5153.59325099264,1,185.637988852814,0.188508639716721,FALSE
17,263,308,90.983500357642,91.5565926628933,"A263",5282.23484848485,955.795454545455,600,30,25,25,30,"Polyamide (naturally occurring)",0.949210424715306,"Comparstic LDIR F2Ba Au MP2 240925.xlsx",27.6395319577068,1.2,1.29665719926002,"image",-243.023870125171,-5168.33739964806,-2921.55859762128,1988.26616703789,"MP_-1",9950,2750,1875,60.4,39.6,50,60.4,"Protein",0.682,"Comparstic Spotlight F2Ba Au 240926.csv",-2958.69350474143,2071.32636214063,-2958.69350474143,2071.32636214063,0,296.066514735822,0.307307634701026,FALSE
18,292,233,60.2641658309979,60.9800599791792,"A292",2672.58333333333,2946.30555555556,562.5,46,19,19,46,"Cellulosic",0.922325682799352,"Comparstic LDIR F2Ba Au MP2 240925.xlsx",26.7618617422916,2.41666652530182,1.45762864128796,"image",-2852.67538527669,-3177.82729863796,-417.357127898828,4042.82715882461,"MP_-1",7550,650,3125,80.9,49.2,50,80.9,"Protein",0.827,"Comparstic Spotlight F2Ba Au 240926.csv",-414.201661500046,3982.64566071172,-414.201661500046,3982.64566071172,0,301.204819098771,0.200077030677375,FALSE
19,293,196,45.0051671465073,45.6189910019423,"A293",3761.69444444444,4274.47222222222,562.5,40,20,20,40,"Polyamide",0.687808759340656,"Comparstic LDIR F2Ba Au MP2 240925.xlsx",26.7618617422916,2,1.52750961247554,"image",-1763.56427416557,-1849.66063197129,611.034595822309,2695.28401406601,"MP_-1",6450,1900,2500,60.4,52.7,50,60.4,"Protein",0.779,"Comparstic Spotlight F2Ba Au 240926.csv",587.496750797011,2656.92472677532,587.496750797011,2656.92472677532,1,369.025990993149,0.121956632445823,FALSE
20,301,212,81.5630327709755,82.2434427581338,"A301",7830.85144927536,4493.24275362319,562.5,28,25,25,28,"Polyamide (naturally occurring)",0.924312300171768,"Comparstic LDIR F2Ba Au MP2 240925.xlsx",26.7618617422916,0.875000021073426,2.13329109927185,"image",2305.59273066534,-1630.89010057032,-102.596233921369,-1262.58777566408,"MP_-1",6850,5950,2500,60.4,52.7,50,60.4,"Protein",0.748,"Comparstic Spotlight F2Ba Au 240926.csv",-111.726447331648,-1343.63817676045,-111.726447331648,-1343.63817676045,0,299.446018339304,0.272379753864538,FALSE
21,324,255,38.6660656184688,39.4116422713408,"A324",9806.55,3617.68333333333,525,25,25,25,25,"Cellulosic",0.784865772545517,"Comparstic LDIR F2Ba Au MP2 240925.xlsx",25.8544147291321,1,2.45390169800845,"image",4281.29128138998,-2506.44952086018,-1392.03200549764,-2961.37816545992,"MP_-1",8000,7700,2500,60.4,52.7,50,60.4,"Protein",0.781,"Comparstic Spotlight F2Ba Au 240926.csv",-1386.26922641807,-2999.61237798865,-1386.26922641807,-2999.61237798865,1,194.818355480838,0.198472395083285,FALSE
22,331,236,99.5486974869697,100.208460080454,"A331",12466.8452380952,4523.94841269841,525,36,20,20,36,"Polyethylene terephthalate",0.879181290933633,"Comparstic LDIR F2Ba Au MP2 240925.xlsx",25.8544147291321,0.562500045815016,2.09722675406972,"image",6941.58651948522,-1600.1844414951,-1125.53220135755,-5722.18303639467,"MP_-1",7550,10500,2500,60.4,52.7,50,60.4,"Protein",0.698,"Comparstic Spotlight F2Ba Au 240926.csv",-1146.67221796293,-5819.46120901975,-1146.67221796293,-5819.46120901975,0,273.443687791617,0.364055569506627,FALSE
23,333,16,67.1386594384482,67.8212821085007,"A333",6743.07291666667,9687.03125,525,30,25,25,30,"Polyamide (naturally occurring)",0.967155986327077,"Comparstic LDIR F2Ba Au MP2 240925.xlsx",25.8544147291321,1.2,1.80488204132595,"image",1217.81419805665,3562.89839580649,5132.69951555527,-1396.88784297582,"MP_-1",1550,5650,2500,60.4,52.7,50,60.4,"Protein",0.739,"Comparstic Spotlight F2Ba Au 240926.csv",5184.81239292375,-1439.21806390094,5184.81239292375,-1439.21806390094,0,181.279814041705,0.370359269140702,FALSE
24,348,47,77.666010825106,78.0580532681913,"A348",4894.45987654321,8460.63271604938,500,35,20,20,35,"Polyamide (naturally occurring)",0.934525847136481,"Comparstic LDIR F2Ba Au MP2 240925.xlsx",25.2313252202016,1.75,2.2998450093463,"image",-630.798842066809,2336.49986185587,4374.46685210941,657.01377787509,"MP_-1",2450,3575,1250,50,31.8,30,50,"Protein",0.687,"Comparstic Spotlight F2Ba Au 240926.csv",4443.49058804072,692.619017876662,4443.49058804072,692.619017876662,0,415.186287366838,0.187063044200408,FALSE
25,356,194,40.2010601980618,40.8167754385744,"A356",4226.2037037037,4483.7962962963,487.5,30,20,20,30,"Cellulosic",0.948807229322959,"Comparstic LDIR F2Ba Au MP2 240925.xlsx",24.9139374258344,1.5,1.99677304913606,"image",-1299.05501490632,-1640.33655789722,706.629936012748,2201.62853531561,"MP_-1",6325,2375,1875,60.4,39.6,50,60.4,"Protein",0.713,"Comparstic Spotlight F2Ba Au 240926.csv",676.566785761129,2174.93898234077,676.566785761129,2174.93898234077,1,74.2407497172683,0.541495881320701,FALSE
26,366,179,51.8910583421154,52.2517876209094,"A366",7711.21376811594,5545.96014492754,475,44,19,19,44,"Carbonate",0.777911336721805,"Comparstic LDIR F2Ba Au MP2 240925.xlsx",24.5924537968297,2.33333346055198,2.07637486744425,"image",2185.95504950592,-578.172709265976,935.641869780518,-1386.66184881012,"MP_-1",5850,5900,1250,50,31.8,25,50,"Protein",0.709,"Comparstic Spotlight F2Ba Au 240926.csv",887.129430592678,-1368.24378213875,887.129430592678,-1368.24378213875,0,478.81760196267,0.108373330741005,FALSE
27,373,157,63.8724429064995,64.6121929225258,"A373",8486.20614035088,6282.47807017544,462.5,30,20,20,30,"Polyamide (naturally occurring)",0.963653571980297,"Comparstic LDIR F2Ba Au MP2 240925.xlsx",24.2667115497756,0.666666666666667,2.10348400389176,"image",2960.94742174086,158.345215981927,1467.09532574889,-2298.19922522837,"MP_-1",5200,6850,2500,60.4,52.7,50,60.4,"Protein",0.771,"Comparstic Spotlight F2Ba Au 240926.csv",1463.32460182981,-2361.96026822462,1463.32460182981,-2361.96026822462,0,364.15871451462,0.175397265974079,FALSE
28,378,297,46.9230288735178,47.9555016092537,"A378",3604.79166666667,1239.33333333333,462.5,25,20,20,25,"Polyamide (naturally occurring)",0.960430109195392,"Comparstic LDIR F2Ba Au MP2 240925.xlsx",24.2667115497756,0.8,2.30482959450448,"image",-1920.46705194335,-4884.79952086018,-2268.43553727949,3534.99429525628,"MP_-1",9400,1200,4375,80.9,68.9,75,80.9,"Protein",0.899,"Comparstic Spotlight F2Ba Au 240926.csv",-2296.10587622673,3572.89050853954,-2296.10587622673,3572.89050853954,1,819.587063710339,0.0572520369722447,FALSE
29,381,319,92.1253254110219,93.0829896270995,"A381",4838.99509803922,596.789215686274,450,25,20,20,25,"Polyamide (naturally occurring)",0.953584272303069,"Comparstic LDIR F2Ba Au MP2 240925.xlsx",23.936536824086,0.8,2.11081812136662,"image",-686.263620570803,-5527.34363850724,-3165.7441093058,2495.47309372992,"MP_-1",10200,2250,3125,80.9,49.2,70,80.9,"Protein",0.671,"Comparstic Spotlight F2Ba Au 240926.csv",-3170.29669653853,2587.48586203723,-3170.29669653853,2587.48586203723,0,105.872160468648,0.870156280963993,TRUE
30,385,73,35.5972093167595,36.9790767178198,"A385",4813.79166666667,7778.875,450,30,20,20,30,"Chitin",0.92005331203168,"Comparstic LDIR F2Ba Au MP2 240925.xlsx",23.936536824086,0.666666666666667,2.18217627246742,"image",-711.467051943352,1654.74214580649,3737.98760513094,889.258603708078,"MP_-1",3200,3450,8125,150,69,112.5,150,"Cellulose",0.771,"Comparstic Spotlight F2Ba Au 240926.csv",3706.43258471679,872.783106817129,3706.43258471679,872.783106817129,1,91.2900047607407,0.389935452518106,FALSE
31,388,249,72.9763271834495,74.0002293645132,"A388",5153.53070175439,3064.40789473684,437.5,25,25,25,25,"Polyethylene terephthalate",0.859266622324985,"Comparstic LDIR F2Ba Au MP2 240925.xlsx",23.6017435970657,1,2.36178640910065,"image",-371.728016855633,-3059.72495945667,-867.131433726493,1633.19890018375,"MP_14",7900,3025,3750,80.9,59,75,80.9,"PET",0.746,"Comparstic Spotlight F2Ba Au 240926.csv",-939.110796119881,1645.22036925484,-939.110796119881,1645.22036925484,0,387.783869718346,0.188188145206899,FALSE
32,410,172,73.8065946523557,74.8973463409914,"A410",2829.73039215686,4909.73039215686,425,25,20,20,25,"Polyamide (naturally occurring)",0.946485552328187,"Comparstic LDIR F2Ba Au MP2 240925.xlsx",23.2621324584064,1.25,2.22686805303476,"image",-2695.52832645316,-1214.40246203665,1432.73337964752,3446.17441555782,"MP_-1",5675,975,3750,95.7,49.9,55,95.7,"Cellulose",0.701,"Comparstic Spotlight F2Ba Au 240926.csv",1427.51381564676,3519.79621644465,1427.51381564676,3519.79621644465,0,716.765238854362,0.102971783021069,FALSE
33,434,185,77.0433782758459,78.0363774026205,"A434",4331.97916666667,4697.15277777778,400,25,20,20,25,"Polyamide (naturally occurring)",0.88472437131034,"Comparstic LDIR F2Ba Au MP2 240925.xlsx",22.5675833419103,1.25,2.57344164331474,"image",-1193.27955194335,-1426.98007641573,887.535134039246,2051.60232364615,"MP_-1",6175,2450,3125,80.9,49.2,50,80.9,"Cellulose",0.74,"Comparstic Spotlight F2Ba Au 240926.csv",820.260261773819,2089.14927688907,820.260261773819,2089.14927688907,0,244.375889467742,0.315265873583718,FALSE
34,447,4,75.5862908726195,76.4090104912117,"A447",7990.9375,10809.4097222222,400,25,20,20,25,"Polyamide (naturally occurring)",0.93357967119977,"Comparstic LDIR F2Ba Au MP2 240925.xlsx",22.5675833419103,1.25,2.57344164331474,"image",2465.67878138998,4685.27686802871,5927.40368359843,-2850.18879900314,"MP_-1",650,6950,2500,60.4,52.7,50,60.4,"Protein",0.769,"Comparstic Spotlight F2Ba Au 240926.csv",5983.76512991426,-2799.82338689257,5983.76512991426,-2799.82338689257,0,227.470464638659,0.332290572284581,FALSE
35,462,166,99.521695925536,100.227273782797,"A462",9824.28571428572,6310.41666666667,387.5,28,18,18,28,"Polyamide (naturally occurring)",0.938423131884679,"Comparstic LDIR F2Ba Au MP2 240925.xlsx",22.2121661164524,1.5999998381561,2.00952949824313,"image",4299.0269956757,186.283812473155,1190.16847920764,-3589.69567087313,"MP_-1",5450,8025,1875,60.4,39.6,30,60.4,"Protein",0.738,"Comparstic Spotlight F2Ba Au 240926.csv",1127.1642341875,-3512.65650505901,1127.1642341875,-3512.65650505901,0,196.968984893405,0.505265821313923,FALSE
36,473,123,51.1789297887593,51.7787362497278,"A473",4732.19696969697,6502.95454545455,362.5,25,20,20,25,"Polyamide (naturally occurring)",0.937963053398106,"Comparstic LDIR F2Ba Au MP2 240925.xlsx",21.4836992849578,1.25,2.69644211479546,"image",-793.061748913049,378.821691261034,2531.05707055155,1257.27545698463,"MP_-1",4425,3200,1250,50,31.8,25,50,"Cellulose",0.666,"Comparstic Spotlight F2Ba Au 240926.csv",2505.97946021878,1212.66159911154,2505.97946021878,1212.66159911154,0,195.151272110397,0.262252606582074,FALSE
37,491,216,94.8163093966504,95.6967630605867,"A491",6232.03431372549,4180.71078431373,337.5,20,20,20,20,"Polyamide (naturally occurring)",0.943038305761942,"Comparstic LDIR F2Ba Au MP2 240925.xlsx",20.7296489682801,1,2.62164374513261,"image",706.775595115471,-1943.42206987979,-39.8155332315284,343.939353000902,"MP_-1",6950,4175,1875,60.4,39.6,30,60.4,"Cellulose",0.711,"Comparstic Spotlight F2Ba Au 240926.csv",-79.2467975094672,430.167584601954,-79.2467975094672,430.167584601954,0,213.408448366265,0.444295013259835,FALSE
38,492,189,74.8984237349546,76.9279825592753,"A492",4174.21875,4566.92708333333,337.5,20,20,20,20,"Chitin",0.69929550683147,"Comparstic LDIR F2Ba Au MP2 240925.xlsx",20.7296489682801,1,2.50833886548727,"image",-1351.03996861002,-1557.20577086018,798.273840217492,2232.68560768988,"MP_10",6275,2275,21875,228.9,121.7,145,228.9,"PET",0.942,"Comparstic Spotlight F2Ba Au 240926.csv",733.759922728932,2270.7346330159,733.759922728932,2270.7346330159,0,134.711840027722,0.55598990942104,FALSE
39,495,283,74.2059771840897,75.1510467280397,"A495",6537.91666666667,2192.39583333333,337.5,20,20,20,20,"Acrylonitrile butadiene styrene",0.913867045548368,"Comparstic LDIR F2Ba Au MP2 240925.xlsx",20.7296489682801,1,2.50833886548727,"image",1012.65794805665,-3931.73702086018,-2018.9249897365,501.527408540839,"MP_-1",8950,4200,2500,60.4,52.7,50,60.4,"Cellulose",0.748,"Comparstic Spotlight F2Ba Au 240926.csv",-2071.38136637998,554.014126853983,-2071.38136637998,554.014126853983,0,237.375554892858,0.312610020933214,FALSE

File: output/2026-02-17_2/ldir_raman_matched.csv
"match_id","ldir_idx","raman_idx","match_distance","match_score","ldir_particle_id","ldir_x_um","ldir_y_um","ldir_area_um2","ldir_major_um","ldir_minor_um","ldir_feret_min_um","ldir_feret_max_um","ldir_material","ldir_quality","ldir_source_file","ldir_diameter_um","ldir_aspect_ratio","ldir_coord_match_cost","ldir_coord_source","ldir_x_norm","ldir_y_norm","ldir_x_aligned","ldir_y_aligned","raman_particle_id","raman_x_um","raman_y_um","raman_area_um2","raman_major_um","raman_minor_um","raman_feret_min_um","raman_feret_max_um","raman_material","raman_quality","raman_source_file","raman_x_norm","raman_y_norm","n_ref_candidates","next_best_distance","ambiguity_score","ambiguity_flag"
1,6,118,55.2342345421254,57.127703960215,"A6",2539.67989084803,6505.49853064652,46587.5,308,219,219,308,"Polyethylene terephthalate",0.855330065989846,"Comparstic LDIR F2Ba Au MP2 240925.xlsx",243.550913137991,1.40574005859434,0.0100162620750817,"image",-2985.57882776199,381.365676453005,3031.22854195819,3362.49362375797,"637",8384.4654954884,5743.79829703553,691.898,35.764,27.184,25.833,38.463,"Cellulose Acetate Butyrate (CAB)",90.96,"Comparstic Raman F2Ba Au IAEA 240930.csv",3027.38454243243,3417.59393530973,0,124.002449206624,0.445428577383089,FALSE
2,11,613,60.6763834814414,62.5369241309186,"A11",4795.22249190939,1075.86569579288,27050,269,177,177,269,"Cellulosic",0.777987093272813,"Comparstic LDIR F2Ba Au MP2 240925.xlsx",185.583214987472,1.52002962514685,0.135316993693495,"image",-730.036226700634,-5048.26715840063,-2695.67979382343,2428.75814446319,"505",2720.14064933045,4739.75409353596,445.392,34.375,18.787,18.787,35.018,"Polyether sulphone (PES)",11.75,"Comparstic Raman F2Ba Au IAEA 240930.csv",-2636.94030372552,2413.54973181016,0,348.164324026392,0.174275131868025,FALSE
3,12,11,39.0309116551167,40.7073186332614,"A12",2766.96544715447,6341.96544715447,24787.5,297,147,147,297,"Polyethylene terephthalate",0.85274100878399,"Comparstic LDIR F2Ba Au MP2 240925.xlsx",177.652540694252,2.02253527198147,0.0403792783745221,"image",-2758.29327145555,217.83259296096,2822.56714734972,3181.32197655959,"790",8141.63490767804,5498.67143889127,816.139,33.286,31.662,31.131,39.611,"Cellulose Acetate Butyrate (CAB)",95.03,"Comparstic Raman F2Ba Au IAEA 240930.csv",2784.55395462207,3172.46707716547,1,54.1088055598124,0.721341217040387,TRUE
4,14,13,86.5020407218391,88.5021466502987,"A14",3808.28389830508,3941.71139359699,21112.5,437,191,191,437,"Polyethylene terephthalate",0.906822932618016,"Comparstic LDIR F2Ba Au MP2 240925.xlsx",163.955084972138,0.437253457896217,0.164269233589988,"image",-1716.97482030493,-2182.42146059652,280.859198800263,2726.07809451495,"316",5583.01568812539,4985.4550192637,400.078,31.574,18.944,18.592,32.117,"Polypropylene (PP)",94.64,"Comparstic Raman F2Ba Au IAEA 240930.csv",225.934735069417,2659.2506575379,0,120.223361903698,0.719511077981079,TRUE
5,15,95,19.7873889973741,21.7121885321726,"A15",4013.61788617886,2971.50406504065,18800,220,120,120,220,"Polyethylene terephthalate",0.87095202394214,"Comparstic LDIR F2Ba Au MP2 240925.xlsx",154.715556557901,1.83333333333333,0.0311436164067165,"image",-1511.64083243116,-3152.62878915286,-697.586498066117,2749.11464674476,"237",4659.91501389594,5095.10192770762,324.281,22.819,19.472,18.916,23.521,"Polyethylene terephtalate (PET)",91.41,"Comparstic Raman F2Ba Au IAEA 240930.csv",-697.165939160032,2768.89756598182,1,79.659051973959,0.248401010394182,FALSE
6,19,636,67.1859352149767,67.9362466324814,"A19",7089.38936781609,3195.73994252874,13425,371,65,65,371,"Rubber",0.757959687261123,"Comparstic LDIR F2Ba Au MP2 240925.xlsx",130.74112164147,5.75074564753788,0.17132109160029,"image",1564.13064920607,-2928.39291166478,-1180.45752876812,-255.904045735439,"326",4213.29043395159,2126.59845355308,4155.012,119.728,54.118,54.118,120.554,"Polyether sulphone (PES)",9.94,"Comparstic Raman F2Ba Au IAEA 240930.csv",-1143.79051910438,-199.605908172724,0,227.808166107546,0.294923296047513,FALSE
7,24,296,29.7621045442766,30.4905869012054,"A24",5015.26315789474,6459.23245614035,9050,145,100,100,145,"Polyamide (naturally occurring)",0.781205877791979,"Comparstic LDIR F2Ba Au MP2 240925.xlsx",107.344389140063,0.689655172413793,0.0370067890036097,"image",-509.995560715281,335.099601946839,2424.8048603292,995.330932292994,"147",7763.32437016734,3298.27039142765,1888.013,66.129,35.144,35.144,66.166,"Polyamide (PA)",73.52,"Comparstic Raman F2Ba Au IAEA 240930.csv",2406.24341711137,972.066029701846,1,102.404181285983,0.290633684782464,FALSE
8,33,245,76.681959079069,77.9732195532854,"A33",5305.72530864198,6463.88888888889,6375,416,57,57,416,"Cellulosic",0.833985981033295,"Comparstic LDIR F2Ba Au MP2 240925.xlsx",90.0938516086789,7.29736184865589,0.384742572975946,"image",-219.533409968044,339.756034695377,2363.33866585684,715.300465783079,"254",7699.02880081803,3115.1428322988,1056.878,42.141,34.876,34.876,44.777,"Polyamide (PA)",81.82,"Comparstic Raman F2Ba Au IAEA 240930.csv",2341.94784776206,788.938470572996,0,116.917050096645,0.655866351534554,FALSE
9,39,104,66.0365793198251,67.0527693873845,"A39",10385.6944444444,8078.19444444445,4537.5,192,45,45,192,"Polyamide (naturally occurring)",0.878685457165586,"Comparstic LDIR F2Ba Au MP2 240925.xlsx",76.0087128836938,4.28308803841678,0.0920944540206993,"image",4860.43572583443,1954.06159025093,2760.57809622704,-4530.20591411281,"132",8146.22744834585,-2144.46436750856,839.208,43.346,26.766,26.766,43.15,"Cellulose Acetate Butyrate (CAB)",91.13,"Comparstic Raman F2Ba Au IAEA 240930.csv",2789.14649528988,-4470.66872923436,0,104.077383221088,0.634495000508858,FALSE
10,40,661,86.2114003902399,87.0402611615936,"A40",3616.32142857143,3932.03571428571,4150,104,59,59,104,"Polyamide (naturally occurring)",0.939859813213134,"Comparstic LDIR F2Ba Au MP2 240925.xlsx",72.6907429501923,0.566037701226032,0.0306709476602935,"image",-1908.93729003859,-2192.0971399078,315.144046172303,2912.6443025824,"202",5697.8292048206,5156.52715913955,699.148,39.63,23.53,23.53,39.542,"Polyether sulphone (PES)",8.83,"Comparstic Raman F2Ba Au IAEA 240930.csv",340.748251764628,2830.32279741375,0,268.638494144809,0.320919757478122,FALSE
11,48,531,57.8644860058513,58.709378900525,"A48",11711.171875,5079.47916666667,3325,94,46,46,94,"Polyethylene terephthalate",0.877625051256687,"Comparstic LDIR F2Ba Au MP2 240925.xlsx",65.0655168752575,0.485294150366557,0.140045348911835,"image",6185.91315638998,-1044.65368752684,-420.427482959488,-5122.51134117416,"631",4891.26425003678,-2832.19733251284,467.966,45.112,14.534,14.534,44.777,"Polyether sulphone (PES)",18.05,"Comparstic Raman F2Ba Au IAEA 240930.csv",-465.816703019193,-5158.40169423864,0,360.2848966862,0.160607581772294,FALSE
12,55,540,44.2647230838818,44.9235967942922,"A55",3394.70238095238,3367.61904761905,2887.5,99,59,59,99,"Polyethylene terephthalate",0.913073340982825,"Comparstic LDIR F2Ba Au MP2 240925.xlsx",60.633977153266,0.597484148081609,0.222015368346001,"image",-2130.55633765764,-2756.51380657446,-176.637824350751,3253.62703937363,"722",5142.1317840158,5602.00360391695,799.497,39.732,26.941,26.872,41.405,"Polyether sulphone (PES)",17.21,"Comparstic Raman F2Ba Au IAEA 240930.csv",-214.949169040173,3275.79924219115,1,190.869683722713,0.231910705883433,FALSE
13,56,315,7.7876892338386,8.69196591354206,"A56",4510.44191919192,3406.42676767677,2862.5,64,57,57,64,"Polyamide (naturally occurring)",0.910238033900315,"Comparstic LDIR F2Ba Au MP2 240925.xlsx",60.3709217819672,1.12359546800437,0.453905644433023,"image",-1014.8167994181,-2717.70608651674,-392.651558576258,2173.20891249768,"696",4972.2077793069,4499.79384364298,351.634,25.043,20.095,20.018,26.43,"Polyacrylamide/acrylate",69.48,"Comparstic Raman F2Ba Au IAEA 240930.csv",-384.873173749073,2173.58948191718,1,160.763359864649,0.0484419412507629,FALSE
14,70,33,87.2379026003229,89.1657759475737,"A70",9909.16666666667,209.583333333333,2175,75,40,40,75,"Polyethylene terephthalate",0.873115309564973,"Comparstic LDIR F2Ba Au MP2 240925.xlsx",52.6241010355424,0.533333333333333,0.522430585896521,"image",4383.90794805665,-5914.54952086018,-4688.62546627524,-2286.25574559283,"579",606.423806971718,101.288019049657,130536.836,733.367,340.6,340.6,739.551,"Polyethylene terephtalate (PET)",93.29,"Comparstic Raman F2Ba Au IAEA 240930.csv",-4750.65714608426,-2224.91634267615,0,358.559033628941,0.243301365795742,FALSE
15,73,511,47.6997525077746,48.3886049211158,"A73",5871.47988505747,6179.66954022989,2012.5,66,43,43,66,"Polyamide (naturally occurring)",0.91134245757931,"Comparstic LDIR F2Ba Au MP2 240925.xlsx",50.6201005903733,1.55555558037681,0.661625722189416,"image",346.221166447453,55.5366860363738,1961.92795784631,236.444635920027,"789",7289.71861379962,2525.00135648545,426.607,32.998,27.289,27.289,33.632,"Polycarbonate (PC)",20.02,"Comparstic Raman F2Ba Au IAEA 240930.csv",1932.63766074365,198.796994759646,1,95.0717462546748,0.501723744297261,FALSE
16,92,487,53.3901575784248,54.001886082052,"A92",5728.125,4586.36904761905,1475,50,45,45,50,"Polyamide (naturally occurring)",0.939254523355852,"Comparstic LDIR F2Ba Au MP2 240925.xlsx",43.3362242065961,0.9,1.23529687675535,"image",202.866281389981,-1537.76380657446,464.191144789942,735.827993244529,"344",5867.17914194603,3034.77337061216,336.639,24.679,21.813,21.47,28.683,"Polyurethane (PU)",23.87,"Comparstic Raman F2Ba Au IAEA 240930.csv",510.098188890057,708.569008886356,0,226.110105248924,0.236124597437376,FALSE
17,101,254,58.2451754582782,59.9600990307531,"A101",3698.18548387097,8781.11559139785,1400,45,40,40,45,"Polyamide (naturally occurring)",0.92007180937491,"Comparstic LDIR F2Ba Au MP2 240925.xlsx",42.2200824564475,0.888888888888889,1.3416102343337,"image",-1827.07323473905,2656.98273720434,4953.84242878677,1733.21799002294,"239",10364.4245908972,4082.44671045591,35471.83,426.172,250.3,242.64,481.892,"Polyethylene terephtalate (PET)",81.1,"Comparstic Raman F2Ba Au IAEA 240930.csv",5007.34363784123,1756.24234873011,0,229.675597311567,0.253597579107482,FALSE
18,104,539,64.2559016497258,64.8753872706039,"A104",7278.55555555556,6195.94444444444,1350,60,30,30,60,"Polyamide (naturally occurring)",0.878473654949501,"Comparstic LDIR F2Ba Au MP2 240925.xlsx",41.4592979365603,2,1.1424555016275,"image",1753.29683694554,71.8115902509326,1658.135801976,-1118.67107914256,"447",7079.03581066392,1200.05337382277,378.657,28.962,18.21,18.21,29.046,"Polyether sulphone (PES)",17.31,"Comparstic Raman F2Ba Au IAEA 240930.csv",1721.95485760795,-1126.15098790303,0,203.326049799871,0.316023951249588,FALSE
19,118,180,80.9634944895888,81.5577081231855,"A118",7714.85,10430.55,1187.5,50,30,30,50,"Polyamide (naturally occurring)",0.899157106870072,"Comparstic LDIR F2Ba Au MP2 240925.xlsx",38.8840836252188,1.66666666666667,1.33877592431347,"image",2189.59128138998,4306.41714580649,5626.20436146686,-2499.0157084252,"212",11045.8428124833,-224.20830078125,360.861,24.111,20.092,20.086,24.922,"Polyacrylamide/acrylate",88.07,"Comparstic Raman F2Ba Au IAEA 240930.csv",5688.76185942733,-2550.41266250705,0,247.876440533994,0.326628437600488,FALSE
20,139,783,70.7211774419185,70.77151231732,"A139",7428.28125,11262.6041666667,1050,49,40,40,49,"Polyamide (naturally occurring)",0.923709636857136,"Comparstic LDIR F2Ba Au MP2 240925.xlsx",36.5636639571573,0.818181800558012,0.866423402541772,"image",1903.02253138998,5138.47131247316,6490.40259833809,-2412.66815335176,"56",11786.3899951673,-50.8398905714894,988.331,38.759,34.754,31.96,45.351,"Polyethylene terephtalate (PET)",1.15,"Comparstic Raman F2Ba Au IAEA 240930.csv",6429.30904211133,-2377.04425229729,0,113.725328881548,0.621859511310614,FALSE
21,153,587,82.0169114115181,82.2384129511908,"A153",6480.89912280702,3053.57456140351,925,40,30,30,40,"Polyamide (naturally occurring)",0.878134211710042,"Comparstic LDIR F2Ba Au MP2 240925.xlsx",34.3183125878885,0.75,1.26649578710592,"image",955.640404196998,-3070.55829279,-1178.86508806285,360.791646237634,"685",4248.30855654363,2644.40741384846,703.432,55.168,24.782,24.698,55.685,"Polyethylene terephtalate (PET)",13.52,"Comparstic Raman F2Ba Au IAEA 240930.csv",-1108.77239651234,318.203052122656,0,152.491073721622,0.537847294335687,FALSE
22,155,403,97.2492043864117,99.2213798259025,"A155",3571.20833333333,6081.83333333333,912.5,39,32,32,39,"Polyamide (naturally occurring)",0.924571891780872,"Comparstic LDIR F2Ba Au MP2 240925.xlsx",34.0856433791536,1.22222233877648,1.34405363754139,"image",-1954.05038527669,-42.2995208601787,2390.15118923019,2467.94275263706,"170",7653.67746172342,4820.69762280608,28243.567,684.286,88.538,88.538,681.487,"Polyacrylamide/acrylate",44.6,"Comparstic Raman F2Ba Au IAEA 240930.csv",2296.59650866745,2494.49326108028,0,309.114391962891,0.314605877031071,FALSE
23,156,605,73.0421343094716,73.0541475073621,"A156",2191.58333333333,5378.20833333333,900,36,34,34,36,"Cellulosic",0.839816627593298,"Comparstic LDIR F2Ba Au MP2 240925.xlsx",33.8513750128654,1.06666668088321,1.45675983133869,"image",-3333.67538527669,-745.924520860178,2027.54861164778,3952.73041551095,"394",7375.25468373755,6206.49676931721,882.05,36.128,32.555,32.54,36.166,"Polycarbonate (PC)",12.27,"Comparstic Raman F2Ba Au IAEA 240930.csv",2018.17373068158,3880.29240759141,0,251.407368053724,0.290532989844048,FALSE
24,157,100,72.753724529089,72.9239613168658,"A157",5841.875,580.125,887.5,40,30,30,40,"Polyamide (naturally occurring)",0.947236752252524,"Comparstic LDIR F2Ba Au MP2 240925.xlsx",33.6154740551499,1.33333333333333,1.35917429765633,"image",316.616281389981,-5544.00785419351,-3409.41516487373,1536.04343214594,"468",1893.48332912497,3910.80050299658,1345.732,41.59,41.334,41.334,42.874,"Polyamide (PA)",91.23,"Comparstic Raman F2Ba Au IAEA 240930.csv",-3463.597623931,1584.59614127078,0,79.8942405765321,0.910625396825657,TRUE
25,167,655,98.5337251546154,98.7947027005707,"A167",6198.69791666667,7683.54166666667,812.5,35,30,30,35,"Rubber",0.857084832986266,"Comparstic LDIR F2Ba Au MP2 240925.xlsx",32.1637549129034,1.16666666666667,1.40266082545716,"image",673.439198056648,1559.40881247316,3332.03442020284,-419.228134998531,"580",8600.88897445886,1863.10143273759,477.688,42.693,21.033,20.686,42.622,"Polyether sulphone (PES)",9.12,"Comparstic Raman F2Ba Au IAEA 240930.csv",3243.80802140289,-463.102928988214,0,299.082638207948,0.329453176369623,FALSE
26,171,191,38.5182697730719,38.5978899980173,"A171",7861.9384057971,11038.9311594203,800,35,28,28,35,"Polycarbonate",0.838984365484226,"Comparstic LDIR F2Ba Au MP2 240925.xlsx",31.9153824321146,1.25000012644056,1.66949873002539,"image",2336.67968718708,4914.79830522678,6177.13114616853,-2778.39621588677,"398",11506.245014431,-425.706022581336,727.654,37.693,28.131,28.129,40.593,"Cellulose Acetate Butyrate (CAB)",87.18,"Comparstic Raman F2Ba Au IAEA 240930.csv",6149.16406137503,-2751.91038430714,1,147.880495634712,0.260468898266463,FALSE
27,217,732,74.6554250655917,74.8526678423075,"A217",4154.58333333333,4045,687.5,53,22,22,53,"Polyethylene terephthalate",0.90668700525846,"Comparstic LDIR F2Ba Au MP2 240925.xlsx",29.586351363516,2.4444443959,1.84775079987067,"image",-1370.67538527669,-2079.13285419351,301.44820071804,2370.02818939732,"521",5731.69919224568,4711.05071436216,497.296,39.648,19.159,19.159,39.793,"Polytetrafluoroethylene (PTFE)",4.21,"Comparstic Raman F2Ba Au IAEA 240930.csv",374.618239189707,2384.84635263636,0,184.630371557008,0.404350727542898,FALSE
28,223,199,53.9159411704498,54.2049318133205,"A223",8104.33641975309,5307.33024691358,675,28,28,28,28,"Polyamide (naturally occurring)",0.959281921288804,"Comparstic LDIR F2Ba Au MP2 240925.xlsx",29.3161507141752,1,2.17020371038126,"image",2579.07770114307,-816.802607279931,617.20694865052,-1710.06328606669,"277",5972.23350972214,562.264288580907,347.679,31.236,18.191,17.335,32.88,"Cellulose Acetate Butyrate (CAB)",86.72,"Comparstic Raman F2Ba Au IAEA 240930.csv",615.152556666168,-1763.9400731449,0,221.592209549885,0.243311537350379,FALSE
29,228,402,84.7702523851828,84.9327741624403,"A228",7754.86111111111,10948.287037037,662.5,35,25,25,35,"Polyamide (naturally occurring)",0.91486452605047,"Comparstic LDIR F2Ba Au MP2 240925.xlsx",29.0434364080259,1.4,2.07732406773631,"image",2229.60239250109,4824.15418284352,6114.38015396833,-2654.976865997,"352",11404.6350521558,-380.928751070205,439.295,31.284,20.477,20.477,31.574,"Polyvinyl Chloride (PVC)",44.83,"Comparstic Raman F2Ba Au IAEA 240930.csv",6047.55409909983,-2707.13311279601,0,102.985567855206,0.823127493984073,TRUE
30,229,101,76.7577641655696,76.9643551534906,"A229",3142.08333333333,6438.75,662.5,30,25,25,30,"Rubber",0.70451537726586,"Comparstic LDIR F2Ba Au MP2 240925.xlsx",29.0434364080259,0.833333333333333,1.36462038127896,"image",-2383.17538527669,314.617145806488,2830.36721303717,2799.06998604833,"198",8126.13508292419,5171.45291630993,801.145,44.133,23.772,23.772,43.901,"Polyacrylamide/acrylate",91.2,"Comparstic Raman F2Ba Au IAEA 240930.csv",2769.05412986822,2845.24855458413,0,239.913706227197,0.319939053806623,FALSE
31,235,21,66.2452087140957,68.0042081462512,"A235",4089.11231884058,4517.26449275362,637.5,39,21,21,39,"Polyamide (naturally occurring)",0.949812015469865,"Comparstic LDIR F2Ba Au MP2 240925.xlsx",28.490177426065,1.8333333707972,2.00167625389989,"image",-1436.14639976944,-1606.86836143989,769.89576902866,2325.69980792788,"514",6091.06549950168,4596.23719766695,29412.328,294.63,158.382,158.382,297.294,"Polyethylene terephtalate (PET)",93.92,"Comparstic Raman F2Ba Au IAEA 240930.csv",733.984546445708,2270.03283594115,0,229.16230246448,0.289075506755147,FALSE
32,241,126,83.9097373954682,84.7836319117953,"A241",6416.7803030303,8269.77272727273,637.5,30,25,25,30,"Polyamide (naturally occurring)",0.921882136678206,"Comparstic LDIR F2Ba Au MP2 240925.xlsx",28.490177426065,1.2,1.92917975800353,"image",891.521584420285,2145.63987307922,3845.57071752266,-761.766230734588,"21",9285.75160154576,1576.06764099957,3950.524,84.124,66.733,65.01,87.716,"Polyethylene terephtalate (PET)",90.7,"Comparstic Raman F2Ba Au IAEA 240930.csv",3928.67064848979,-750.136720726234,0,188.695259152005,0.444683866317351,FALSE
33,244,742,43.6522373943627,43.9267559356228,"A244",5864.77272727273,7782.76515151515,637.5,39,21,21,39,"Polyamide (naturally occurring)",0.92180761624123,"Comparstic LDIR F2Ba Au MP2 240925.xlsx",28.490177426065,1.8333333707972,1.79799762576978,"image",339.514008662709,1658.63229732164,3503.13837318493,-121.035746501153,"290",8847.73803535356,2163.33877889555,1236.815,45.109,35.741,35.741,45.109,"Polycarbonate (PC)",3.87,"Comparstic Raman F2Ba Au IAEA 240930.csv",3490.65708229759,-162.865582830254,1,125.405204906242,0.348089518509212,FALSE
34,246,428,17.418550162048,18.2036888878807,"A246",5185.41666666667,9888.75,625,28,28,28,28,"Polyamide (naturally occurring)",0.950522771750033,"Comparstic LDIR F2Ba Au MP2 240925.xlsx",28.2094791773878,1,2.15053290570635,"image",-339.842051943352,3764.61714580649,5680.0465737496,53.3652677413231,"107",11052.1575559015,2388.37327161815,3338.378,69.477,62.933,62.933,69.578,"Polyethylene terephtalate (PET)",35.68,"Comparstic Raman F2Ba Au IAEA 240930.csv",5695.07660284553,62.1689098923462,1,161.50193147563,0.107853509880013,FALSE
35,247,763,82.8662649051926,83.2619086077204,"A247",5162.68518518519,6607.12962962963,625,30,25,25,30,"Polyamide (naturally occurring)",0.95757956575154,"Comparstic LDIR F2Ba Au MP2 240925.xlsx",28.2094791773878,1.2,1.74831168983756,"image",-362.573533424834,482.996775436119,2533.38560743201,820.165478483036,"267",7820.15706093147,3102.51334546233,1153.108,50.757,34.638,34.54,57.236,"Polytetrafluoroethylene (PTFE)",2.29,"Comparstic Raman F2Ba Au IAEA 240930.csv",2463.0761078755,776.308983736526,0,186.251932533535,0.444914926669406,FALSE
36,248,637,65.8788672522503,66.0003663156248,"A248",7821.38157894737,10279.9780701754,625,30,25,25,30,"Polyamide (naturally occurring)",0.97276566394641,"Comparstic LDIR F2Ba Au MP2 240925.xlsx",28.2094791773878,0.833333333333333,1.80237891110783,"image",2296.12286033735,4155.84521598193,5457.40408863625,-2567.15194256349,"232",10752.494277327,-263.24489645762,442.096,28.415,24.762,24.636,28.703,"Polyphenylene sulphide (PPS)",9.91,"Comparstic Raman F2Ba Au IAEA 240930.csv",5395.41332427103,-2589.44925818342,0,231.962543532841,0.284006487637618,FALSE
37,250,398,97.3621417853463,97.7413901047769,"A250",5432.91666666667,674.375,625,39,25,25,39,"Cellulosic",0.883321038884495,"Comparstic LDIR F2Ba Au MP2 240925.xlsx",28.2094791773878,0.636363602924814,2.17053408553996,"image",-92.3420519433521,-5449.75785419351,-3226.05454022855,1907.43019404427,"226",2162.72102577523,4141.57567155394,1224.786,64.298,27.794,27.794,63.206,"Polyvinyl Chloride (PVC)",46,"Comparstic Raman F2Ba Au IAEA 240930.csv",-3194.35992728074,1815.37130982814,0,167.618782809314,0.580854604439569,FALSE
38,254,482,31.817301899452,31.8858474361232,"A254",12083.1702898551,3522.01086956522,612.5,35,20,20,35,"Polyamide (naturally occurring)",0.948804958581335,"Comparstic LDIR F2Ba Au MP2 240925.xlsx",27.9259596281003,0.571428571428571,2.0957883808337,"image",6557.91157124505,-2602.12198462829,-2000.74086646313,-5126.23167934546,"623",3332.67076089937,-2821.2900484268,702.608,35.316,26.791,26.791,35.316,"Polyvinyl Chloride (PVC)",24.98,"Comparstic Raman F2Ba Au IAEA 240930.csv",-2024.4101921566,-5147.4944101526,1,180.197100885866,0.176569443920214,FALSE
39,263,714,78.2443349679046,78.3560238784871,"A263",5282.23484848485,955.795454545455,600,30,25,25,30,"Polyamide (naturally occurring)",0.949210424715306,"Comparstic LDIR F2Ba Au MP2 240925.xlsx",27.6395319577068,1.2,1.29665719926002,"image",-243.023870125171,-5168.33739964806,-2921.55859762128,1988.26616703789,"2",2395.21839708302,4381.53592144692,721.393,31.317,29.923,29.277,34.696,"Polyvinyl Chloride (PVC)",5.3,"Comparstic Raman F2Ba Au IAEA 240930.csv",-2961.86255597295,2055.33155972112,0,148.809451413958,0.525802186786137,FALSE
40,270,51,63.3975269572599,63.5470711789789,"A270",3763.68055555556,1850.69444444444,600,36,28,28,36,"Polyamide (naturally occurring)",0.937971985734079,"Comparstic LDIR F2Ba Au MP2 240925.xlsx",27.6395319577068,0.785714295171479,2.09722675406972,"image",-1761.57816305446,-4273.43840974907,-1717.32552150084,3243.60356797918,"776",3669.07436481632,5513.59719606164,905.613,34.444,34.444,33.1,36.461,"Polyethylene terephtalate (PET)",92.86,"Comparstic Raman F2Ba Au IAEA 240930.csv",-1688.00658823965,3187.39283433584,0,142.422764921415,0.445136190076362,FALSE
41,280,432,99.0798316492317,99.1399140488377,"A280",9843.02536231884,7252.44565217391,587.5,36,24,24,36,"Polyamide (naturally occurring)",0.951151784209478,"Comparstic LDIR F2Ba Au MP2 240925.xlsx",27.3501047992857,1.53333335343856,2.02304029101985,"image",4317.76664370882,1128.3127979804,2090.68293351504,-3821.54616851993,"414",7387.31010299054,-1573.84118953339,528.274,38.755,28.879,28.879,38.184,"Polyacrylamide/acrylate",35.09,"Comparstic Raman F2Ba Au IAEA 240930.csv",2030.22914993457,-3900.04555125919,0,176.242613533031,0.562178633549724,FALSE
42,292,269,63.3556894379701,63.7322999863173,"A292",2672.58333333333,2946.30555555556,562.5,46,19,19,46,"Cellulosic",0.922325682799352,"Comparstic LDIR F2Ba Au MP2 240925.xlsx",26.7618617422916,2.41666652530182,1.45762864128796,"image",-2852.67538527669,-3177.82729863796,-417.357127898828,4042.82715882461,"323",4959.00422488695,6308.68079917594,1477.883,47.384,44.272,42.935,51.012,"Polyacrylamide/acrylate",79.1,"Comparstic Raman F2Ba Au IAEA 240930.csv",-398.076728169022,3982.47643745014,0,206.972897140533,0.306106211553641,FALSE
43,293,206,46.8247022887712,47.067043248576,"A293",3761.69444444444,4274.47222222222,562.5,40,20,20,40,"Polyamide",0.687808759340656,"Comparstic LDIR F2Ba Au MP2 240925.xlsx",26.7618617422916,2,1.52750961247554,"image",-1763.56427416557,-1849.66063197129,611.034595822309,2695.28401406601,"305",5929.75250854491,4994.64010059932,1065.612,41.078,34.709,34.709,41.334,"Polyacrylamide/acrylate",86.35,"Comparstic Raman F2Ba Au IAEA 240930.csv",572.671555488937,2668.43573887352,1,174.004198505114,0.269100991188986,FALSE
44,300,259,61.8741534773879,62.205892249275,"A300",2004.94047619048,5135,562.5,30,25,25,30,"Polyamide (naturally occurring)",0.940828186962302,"Comparstic LDIR F2Ba Au MP2 240925.xlsx",26.7618617422916,0.833333333333333,1.60235777721448,"image",-3520.31824241954,-989.132854193512,1836.33018698927,4187.20217931881,"246",7202.46034111126,6452.19769504495,381.788,50.111,15.284,15.284,49.806,"Cellulose Acetate Butyrate (CAB)",80.79,"Comparstic Raman F2Ba Au IAEA 240930.csv",1845.37938805529,4125.99333331915,0,165.115561612074,0.374732416940545,FALSE
45,301,448,80.0819724649289,80.2044979047347,"A301",7830.85144927536,4493.24275362319,562.5,28,25,25,28,"Polyamide (naturally occurring)",0.924312300171768,"Comparstic LDIR F2Ba Au MP2 240925.xlsx",26.7618617422916,0.875000021073426,2.13329109927185,"image",2305.59273066534,-1630.89010057032,-102.596233921369,-1262.58777566408,"655",5200.68667753036,1004.29632785745,483.126,32.605,20.025,20.025,32.605,"Polyvinyl Chloride (PVC)",31.62,"Comparstic Raman F2Ba Au IAEA 240930.csv",-156.394275525613,-1321.90803386835,0,84.2199349348087,0.95086718514942,TRUE
46,318,784,51.8000261846079,52.1852075961726,"A318",9846.09567901235,1720.29320987654,537.5,35,20,20,35,"Polyamide (naturally occurring)",0.975876230798027,"Comparstic LDIR F2Ba Au MP2 240925.xlsx",26.1603947847725,1.75,2.38675121332594,"image",4320.83696040233,-4403.83964431697,-3223.35134373324,-2568.62898825329,"182",2128.27697076666,-190.912380939641,1223.632,45.784,37.097,36.531,50.319,"Polycarbonate (PC)",1.13,"Comparstic Raman F2Ba Au IAEA 240930.csv",-3228.80398228931,-2517.11674266544,0,212.281902212627,0.244015272355736,FALSE
47,322,454,40.8679291881873,41.0008860503017,"A322",6284.10714285714,9518.63095238095,537.5,30,20,20,30,"Polyamide (naturally occurring)",0.940000872833713,"Comparstic LDIR F2Ba Au MP2 240925.xlsx",26.1603947847725,1.5,2.11217677722759,"image",758.848424247124,3394.49809818744,5075.15084056088,-917.846782474329,"244",10436.1830388317,1367.68110819777,519.541,42.473,29.075,29.075,44.777,"Polyacrylamide/acrylate",30.26,"Comparstic Raman F2Ba Au IAEA 240930.csv",5079.10208577573,-958.523253528034,1,353.839345832342,0.115498543815281,FALSE
48,324,391,29.3861876590837,29.706961779614,"A324",9806.55,3617.68333333333,525,25,25,25,25,"Cellulosic",0.784865772545517,"Comparstic LDIR F2Ba Au MP2 240925.xlsx",25.8544147291321,1,2.45390169800845,"image",4281.29128138998,-2506.44952086018,-1392.03200549764,-2961.37816545992,"564",3971.03391372471,-663.944069723887,689.756,47.59,24.749,24.749,47.238,"Polyvinyl Chloride (PVC)",49.78,"Comparstic Raman F2Ba Au IAEA 240930.csv",-1386.04703933126,-2990.14843144969,1,189.535513679006,0.155043174171842,FALSE
49,325,702,47.3004204091186,47.5252734294249,"A325",6667.91666666667,8134.31666666667,525,25,25,25,25,"Polyamide (naturally occurring)",0.962711253353756,"Comparstic LDIR F2Ba Au MP2 240925.xlsx",25.8544147291321,1,2.45390169800845,"image",1142.65794805665,2010.18381247316,3658.46138140704,-972.219132448351,"301",8980.92171471999,1321.75570151969,448.193,38.073,17.605,17.605,37.751,"Polytetrafluoroethylene (PTFE)",6.23,"Comparstic Raman F2Ba Au IAEA 240930.csv",3623.84076166402,-1004.44866020611,1,209.267415777627,0.226028597110318,FALSE
50,329,129,76.6557843408802,76.7742451917763,"A329",5716.55303030303,2591.13636363636,525,35,21,21,35,"Polyamide (naturally occurring)",0.953848502781251,"Comparstic LDIR F2Ba Au MP2 240925.xlsx",25.8544147291321,1.6666667415944,2.04626043253086,"image",191.294311693011,-3532.99649055715,-1449.49642337136,1199.88439907939,"775",3984.23746814466,3526.74928965111,688.932,35.21,25.263,25.263,37.483,"Cellulose Acetate Butyrate (CAB)",90.68,"Comparstic Raman F2Ba Au IAEA 240930.csv",-1372.84348491131,1200.54492792531,0,96.1387240796212,0.79734555533933,TRUE
51,333,311,79.6465330480572,79.7037710062907,"A333",6743.07291666667,9687.03125,525,30,25,25,30,"Polyamide (naturally occurring)",0.967155986327077,"Comparstic LDIR F2Ba Au MP2 240925.xlsx",25.8544147291321,1.2,1.80488204132595,"image",1217.81419805665,3562.89839580649,5132.69951555527,-1396.88784297582,"769",10563.0519747799,898.093824914384,554.309,32.942,23.762,23.762,32.88,"Polyacrylamide/acrylate",70.17,"Comparstic Raman F2Ba Au IAEA 240930.csv",5205.97102172393,-1428.11053681142,0,363.61207650445,0.219042595652299,FALSE
52,337,602,94.7179132563821,94.7851905978934,"A337",3351.36904761905,4954.70238095238,512.5,32,21,21,32,"Polyamide (naturally occurring)",0.947647703170995,"Comparstic LDIR F2Ba Au MP2 240925.xlsx",25.5447698497515,1.4999998876084,1.66317893971171,"image",-2173.88967099097,-1169.43047324113,1357.50824069485,2934.95912686956,"200",6731.72492266092,5168.00851080908,592.702,32.725,25.864,25.811,32.722,"Polyphenylene sulphide (PPS)",12.39,"Comparstic Raman F2Ba Au IAEA 240930.csv",1374.64396960495,2841.80414908328,0,134.357646892577,0.704968533217256,TRUE
53,348,625,76.8583258896387,77.0437195414975,"A348",4894.45987654321,8460.63271604938,500,35,20,20,35,"Polyamide (naturally occurring)",0.934525847136481,"Comparstic LDIR F2Ba Au MP2 240925.xlsx",25.2313252202016,1.75,2.2998450093463,"image",-630.798842066809,2336.49986185587,4374.46685210941,657.01377787509,"355",9797.81988600638,3022.14388377569,738.859,39.098,28.002,26.966,41.077,"Polycarbonate (PC)",10.8,"Comparstic Raman F2Ba Au IAEA 240930.csv",4440.73893295041,695.939522049886,0,275.314903366544,0.279165148525623,FALSE
54,366,450,99.385144888474,99.5781806441237,"A366",7711.21376811594,5545.96014492754,475,44,19,19,44,"Carbonate",0.777911336721805,"Comparstic LDIR F2Ba Au MP2 240925.xlsx",24.5924537968297,2.33333346055198,2.07637486744425,"image",2185.95504950592,-578.172709265976,935.641869780518,-1386.66184881012,"721",6391.87691324311,946.31550192637,439.789,28.716,20.909,20.909,28.6,"Polyamide (PA)",31.06,"Comparstic Raman F2Ba Au IAEA 240930.csv",1034.79596018714,-1379.88885979943,0,157.352783296516,0.631607161985768,FALSE
55,373,148,78.571208157757,78.8050926859545,"A373",8486.20614035088,6282.47807017544,462.5,30,20,20,30,"Polyamide (naturally occurring)",0.963653571980297,"Comparstic LDIR F2Ba Au MP2 240925.xlsx",24.2667115497756,0.666666666666667,2.10348400389176,"image",2960.94742174086,158.345215981927,1467.09532574889,-2298.19922522837,"59",6831.03861460227,-50.2658229880135,776.923,35.346,30.411,30.411,36.128,"Cellulose Acetate Butyrate (CAB)",89.94,"Comparstic Raman F2Ba Au IAEA 240930.csv",1473.9576615463,-2376.47018471382,0,119.302829802701,0.65858629076691,FALSE
56,374,598,62.2462040047252,62.7069638738405,"A374",4368,2968.875,462.5,25,20,20,25,"Polyamide (naturally occurring)",0.905579774011368,"Comparstic LDIR F2Ba Au MP2 240925.xlsx",24.2667115497756,0.8,2.30482959450448,"image",-1157.25871861002,-3155.25785419351,-780.560635447747,2409.34636268929,"490",4525.58319936255,4771.32781062714,1204.354,42.839,37.058,37.058,43.494,"Polycarbonate (PC)",12.83,"Comparstic Raman F2Ba Au IAEA 240930.csv",-831.497753693423,2445.12344890134,0,230.79306298492,0.269705697388281,FALSE
57,378,92,42.9985823823629,43.5626689506839,"A378",3604.79166666667,1239.33333333333,462.5,25,20,20,25,"Polyamide (naturally occurring)",0.960430109195392,"Comparstic LDIR F2Ba Au MP2 240925.xlsx",24.2667115497756,0.8,2.30482959450448,"image",-1920.46705194335,-4884.79952086018,-2268.43553727949,3534.99429525628,"556",3055.39611808045,5888.46332807149,1389.398,51.9,36.84,36.663,52.542,"Cellulose Acetate Butyrate (CAB)",91.5,"Comparstic Raman F2Ba Au IAEA 240930.csv",-2301.68483497552,3562.25896634569,1,82.4484941744413,0.521520530034037,FALSE
58,381,84,82.9896017388919,83.3476374543922,"A381",4838.99509803922,596.789215686274,450,25,20,20,25,"Polyamide (naturally occurring)",0.953584272303069,"Comparstic LDIR F2Ba Au MP2 240925.xlsx",23.936536824086,0.8,2.11081812136662,"image",-686.263620570803,-5527.34363850724,-3165.7441093058,2495.47309372992,"381",2186.25779669774,4904.51148999358,828.168,42.418,28.508,28.508,42.481,"Cellulose Acetate Butyrate (CAB)",91.66,"Comparstic Raman F2Ba Au IAEA 240930.csv",-3170.82315635823,2578.30712826778,0,100.017474785449,0.829751020178384,TRUE
59,384,138,92.6836219532032,92.8636799474823,"A384",7790.12254901961,5270.41666666667,450,25,20,20,25,"Polyamide (naturally occurring)",0.965927014115936,"Comparstic LDIR F2Ba Au MP2 240925.xlsx",23.936536824086,0.8,2.11081812136662,"image",2264.86383040959,-853.716187526845,653.08380391627,-1399.8977938951,"14",6015.86264606632,833.798255565069,527.945,35.429,20.538,20.538,35.429,"Cellulose Acetate Butyrate (CAB)",90.32,"Comparstic Raman F2Ba Au IAEA 240930.csv",658.781693010347,-1492.40610616073,0,117.078012312905,0.791639865780223,TRUE
60,385,248,39.2244678860978,40.4944427206114,"A385",4813.79166666667,7778.875,450,30,20,20,30,"Chitin",0.92005331203168,"Comparstic LDIR F2Ba Au MP2 240925.xlsx",23.936536824086,0.666666666666667,2.18217627246742,"image",-711.467051943352,1654.74214580649,3737.98760513094,889.258603708078,"185",9089.99455558044,3176.56806373074,5918.782,138.258,56.566,56.566,138.247,"Polyamide (PA)",81.69,"Comparstic Raman F2Ba Au IAEA 240930.csv",3732.91360252447,850.363702004936,1,88.8727254358869,0.441355519297025,FALSE
61,388,80,84.0247686194854,85.2979441462052,"A388",5153.53070175439,3064.40789473684,437.5,25,25,25,25,"Polyethylene terephthalate",0.859266622324985,"Comparstic LDIR F2Ba Au MP2 240925.xlsx",23.6017435970657,1,2.36178640910065,"image",-371.728016855633,-3059.72495945667,-867.131433726493,1633.19890018375,"402",4406.17714199954,3965.91099101027,6816.157,104.475,86.384,86.384,105.541,"Polyethylene terephtalate (PET)",91.82,"Comparstic Raman F2Ba Au IAEA 240930.csv",-950.903811056432,1639.70662928447,0,254.949069593878,0.32957472154471,FALSE
62,408,310,65.4468529706191,65.4837740078991,"A408",6348.75,9080.41666666667,425,30,20,20,30,"Carbonate",0.728779598998151,"Comparstic LDIR F2Ba Au MP2 240925.xlsx",23.2621324584064,1.5,1.80855177021492,"image",823.491281389981,2956.28381247316,4639.59468133299,-880.452812210917,"118",9996.44726988908,1511.19800406678,410.953,30.732,18.962,18.962,32.003,"Polyacrylamide/acrylate",70.17,"Comparstic Raman F2Ba Au IAEA 240930.csv",4639.36631683311,-815.006357659024,0,132.009580944839,0.495773507515083,FALSE
63,416,286,49.3880679145048,49.5291425633546,"A416",4001.47222222222,4160.36111111111,425,25,20,20,25,"Polyamide (naturally occurring)",0.967439617606373,"Comparstic LDIR F2Ba Au MP2 240925.xlsx",23.2621324584064,1.25,2.04281339225257,"image",-1523.7864963878,-1963.7717430824,447.004482414058,2490.8948642981,"492",5826.42034351923,4773.05001337757,559.252,29.59,25.052,24.878,29.852,"Polyamide (PA)",76.53,"Comparstic Raman F2Ba Au IAEA 240930.csv",469.339390463258,2446.84565165177,1,128.398033605679,0.384648164209271,FALSE
64,419,32,85.7913246983877,86.0038517333249,"A419",3205.89285714286,2943.31349206349,412.5,25,20,20,25,"Polyamide (naturally occurring)",0.897875915099276,"Comparstic LDIR F2Ba Au MP2 240925.xlsx",22.9174892211877,0.8,2.40913859202346,"image",-2319.36586146716,-3180.81936213002,-541.298609582166,3531.29104841011,"568",4731.09939424697,5871.24130056721,488.234,37.995,19.079,19.079,37.888,"Cellulose Acetate Butyrate (CAB)",93.35,"Comparstic Raman F2Ba Au IAEA 240930.csv",-625.981558809002,3545.03693884141,0,92.4958338030234,0.927515555793427,TRUE
65,421,615,62.9441976564814,63.0036857999739,"A421",6939.26587301587,10379.623015873,412.5,28,18,18,28,"Carbonate",0.796858376679771,"Comparstic LDIR F2Ba Au MP2 240925.xlsx",22.9174892211877,0.625000063220279,2.35247424936996,"image",1414.00715440585,4255.4901616795,5753.358763393,-1742.54748590196,"282",11169.8414105141,562.838356164383,424.465,28.98,20.578,19.821,32.148,"Polyether sulphone (PES)",11.73,"Comparstic Raman F2Ba Au IAEA 240930.csv",5812.76045745813,-1763.36600556142,0,192.257926094792,0.327394552386084,FALSE
66,426,261,30.9842158441122,31.0506574293858,"A426",7683.15476190476,5335.41666666667,412.5,25,20,20,25,"Polyurethane",0.679958098054692,"Comparstic LDIR F2Ba Au MP2 240925.xlsx",22.9174892211877,1.25,2.40913859202346,"image",2157.89604329474,-788.716187526845,739.795828025125,-1311.91673367054,"677",6110.58379733986,986.500232769692,372.89,25.474,20.808,20.488,28.009,"Cellulose Acetate Butyrate (CAB)",80.43,"Comparstic Raman F2Ba Au IAEA 240930.csv",753.502844283887,-1339.70412895611,1,197.837568864199,0.156614418697091,FALSE
67,434,366,80.7186794642055,81.4074331555319,"A434",4331.97916666667,4697.15277777778,400,25,20,20,25,"Polyamide (naturally occurring)",0.88472437131034,"Comparstic LDIR F2Ba Au MP2 240925.xlsx",22.5675833419103,1.25,2.57344164331474,"image",-1193.27955194335,-1426.98007641573,887.535134039246,2051.60232364615,"757",6175.45343427265,4419.42438195634,1746.634,56.246,46.528,46.528,56.248,"Polyamide (PA)",56.57,"Comparstic Raman F2Ba Au IAEA 240930.csv",818.372481216677,2093.22002023054,0,267.001257771898,0.302315727415652,FALSE
68,447,214,84.5115919726102,84.7975611235273,"A447",7990.9375,10809.4097222222,400,25,20,20,25,"Polyamide (naturally occurring)",0.93357967119977,"Comparstic LDIR F2Ba Au MP2 240925.xlsx",22.5675833419103,1.25,2.57344164331474,"image",2465.67878138998,4685.27686802871,5927.40368359843,-2850.18879900314,"431",11358.1355778942,-482.538713345462,692.886,36.396,30.861,30.861,36.74,"Cellulose Acetate Butyrate (CAB)",85.46,"Comparstic Raman F2Ba Au IAEA 240930.csv",6001.05462483823,-2808.74307507127,0,186.81823171562,0.452373364186725,FALSE
69,457,397,97.3032575755907,97.9909251536786,"A457",3704.63888888889,3201.25,387.5,30,15,15,30,"Polyamide (naturally occurring)",0.942416184904301,"Comparstic LDIR F2Ba Au MP2 240925.xlsx",22.2121661164524,0.5,2.0440259339866,"image",-1820.61982972113,-2922.88285419351,-406.785784952093,2993.71736103581,"47",5021.57759148584,5386.15419252997,1810.897,55.685,42.481,41.9,56.639,"Polyacrylamide/acrylate",46.45,"Comparstic Raman F2Ba Au IAEA 240930.csv",-335.503361570133,3059.94983080417,0,157.660965796251,0.617167712275327,FALSE
70,461,420,16.0470721887209,16.1257075991055,"A461",5882.5,5291.30952380952,387.5,28,18,18,28,"Cellulosic",0.961826261035205,"Comparstic LDIR F2Ba Au MP2 240925.xlsx",22.2121661164524,1.59999994605203,2.00952949824313,"image",357.241281389981,-832.823330383988,1106.20385603848,427.528958579623,"569",6478.56111834799,2758.64686296019,388.379,22.609,21.813,21.527,24.133,"Polypropylene (PP) Lab bench",37.36,"Comparstic Raman F2Ba Au IAEA 240930.csv",1121.48016529202,432.442501234386,1,91.3089743863385,0.175744742469935,FALSE
71,472,400,75.6073636716953,75.9465537612312,"A472",3759.58333333333,1639.58333333333,362.5,29,20,20,29,"Polyamide",0.663111423319241,"Comparstic LDIR F2Ba Au MP2 240925.xlsx",21.4836992849578,0.692307723853265,1.98456724068244,"image",-1765.67538527669,-4484.54952086018,-1919.15636144703,3295.46352754759,"743",3497.42815735699,5575.02242749358,703.762,42.889,23.343,23.343,43.131,"Polyacrylamide/acrylate",45.29,"Comparstic Raman F2Ba Au IAEA 240930.csv",-1859.65279569898,3248.81806576778,0,255.165617560615,0.296307019709403,FALSE
72,473,767,29.5040105108063,29.9669453450587,"A473",4732.19696969697,6502.95454545455,362.5,25,20,20,25,"Polyamide (naturally occurring)",0.937963053398106,"Comparstic LDIR F2Ba Au MP2 240925.xlsx",21.4836992849578,1.25,2.69644211479546,"image",-793.061748913049,378.821691261034,2531.05707055155,1257.27545698463,"755",7871.82314344431,3558.89707432577,683.824,54.294,22.516,22.516,52.814,"Polycarbonate (PC)",1.97,"Comparstic Raman F2Ba Au IAEA 240930.csv",2514.74219038834,1232.69271259997,1,190.60285491811,0.154793119565194,FALSE
73,475,139,42.5893815836275,42.9509694823122,"A475",6924.96212121212,6434.50757575758,362.5,35,15,15,35,"Polyamide (naturally occurring)",0.924068016440947,"Comparstic LDIR F2Ba Au MP2 240925.xlsx",21.4836992849578,0.428571428571429,2.57586108638702,"image",1399.7034026021,310.374721564065,1967.53298296282,-833.220189339341,"176",7310.95911438823,1452.64311055223,944.006,35.399,35.274,34.17,37.098,"Polyacrylamide/acrylate",90.31,"Comparstic Raman F2Ba Au IAEA 240930.csv",1953.87816133226,-873.561251173574,1,218.961327523148,0.194506409261357,FALSE
74,482,479,91.3336265172494,91.4597395760911,"A482",3815.59027777778,1062.56944444444,350,25,20,20,25,"Polyamide (naturally occurring)",0.942046431801794,"Comparstic LDIR F2Ba Au MP2 240925.xlsx",21.1100412282238,0.8,2.90970558999334,"image",-1709.66844083224,-5061.56340974907,-2486.06167702417,3372.66103347466,"645",2959.52683163995,5721.40966127997,315.712,30.081,15.385,15.385,30.445,"Polyacrylamide/acrylate",25.42,"Comparstic Raman F2Ba Au IAEA 240930.csv",-2397.55412141602,3395.20529955417,0,264.465869315491,0.345351280124144,FALSE
75,489,4,84.9694682292465,85.0980443406663,"A489",6734.72222222222,2655.06944444444,350,20,20,20,20,"Rubber",0.809738022125302,"Comparstic LDIR F2Ba Au MP2 240925.xlsx",21.1100412282238,1,2.87743632942456,"image",1209.4635036122,-3469.06340974907,-1619.22893079622,207.473621187363,"30",3666.77809448242,2487.11289597603,438.471,23.95,23.95,23.651,24.507,"Polyamide (PA)",96.63,"Comparstic Raman F2Ba Au IAEA 240930.csv",-1690.30285857355,160.908534250226,0,169.406135972372,0.501572553683085,FALSE
76,495,152,83.1625854171425,83.7735227792229,"A495",6537.91666666667,2192.39583333333,337.5,20,20,20,20,"Acrylonitrile butadiene styrene",0.913867045548368,"Comparstic LDIR F2Ba Au MP2 240925.xlsx",20.7296489682801,1,2.50833886548727,"image",1012.65794805665,-3931.73702086018,-2018.9249897365,501.527408540839,"445",3270.67146188396,2876.33071757277,869.362,49.998,23.735,23.735,49.944,"Polyamide (PA)",89.72,"Comparstic Raman F2Ba Au IAEA 240930.csv",-2086.40949117201,550.126355846966,0,118.151982380196,0.703861109579499,TRUE
77,504,389,75.6414777071372,75.916702246113,"A504",3665.37280701754,1271.20614035088,325,25,20,20,25,"Polyamide (naturally occurring)",0.864640904440669,"Comparstic LDIR F2Ba Au MP2 240925.xlsx",20.3421447256411,1.25,2.54746615691148,"image",-1859.88591159247,-4852.92671384263,-2251.57606406863,3469.57382617631,"587",3167.91336444175,5838.51944830908,615.936,31.378,24.793,24.689,32.88,"Polyacrylamide/acrylate",50.31,"Comparstic Raman F2Ba Au IAEA 240930.csv",-2189.16758861422,3512.31508658328,0,105.363295933713,0.71791108124337,TRUE
