Repository: KristofM854/FTIR-LDIR-Raman

# Multi-Instrument Microplastic Particle Matching Pipeline

Spatial alignment and material cross-validation of microplastic particles detected by **FTIR** (PerkinElmer Spotlight, Bruker LUMOS), **Raman** (WITec) and **LDIR** (Agilent 8700) microspectroscopy on the same filter sample.

Version 1.0.0 · [Changelog](CHANGELOG.md) · [Validation](docs/validation.md) · [Input format](docs/input_format.md) · [Roadmap](docs/roadmap.md) · [How to cite](#citation)

## What it does

When the same filter is analysed by multiple instruments, each produces its own particle list with coordinates, sizes, and material identifications. This pipeline:

1. **Ingests** tabular data and companion images from up to four instruments (two FTIR, Raman, LDIR) into one checked particle table per instrument; any other instrument's table can be read through a column mapping
2. **Extracts spatial coordinates** for LDIR via a Python-based image processing backend (scipy/numpy sigma-clipping + auto-tuned threshold)
3. **Aligns** coordinate systems using a tiered approach (Landmark → RANSAC → ICP)
4. **Matches** particles one-to-one across instrument pairs (each instrument ↔ Raman, plus LDIR↔FTIR and Bruker↔PerkinElmer / LDIR)
5. **Identifies triplets** — particles detected by FTIR (PerkinElmer), Raman and LDIR together, with material-agreement quality scoring
6. **Compares** material identifications: family agreement (primary) and exact-polymer agreement (secondary), counting only identifications each instrument trusts; unresolvable name pairs are flagged for inspection
7. **Checks** itself: chance-match estimates, the LDIR image join against Raman, full provenance of every run
8. **Exports** matched pairs, agreement statistics, diagnostic plots, a PDF/HTML report and a Shiny viewer

## Pipeline overview

## Input data formats

| Instrument | Format | Key columns |
|------------|--------|-------------|
| **FTIR** (PerkinElmer Spotlight) | CSV (comma-separated) | `Coord. [um]` (bracketed X;Y), `Group` (material), `Max AAU score` |
| **Raman** (WITec) | CSV (semicolon-separated) | `Visual Center Point X/Y [um]`, `Material`, `HQI`, `Feret Max [um]` |
| **LDIR** (Agilent 8700) | XLSX | `Identification` (material), `Quality`, `Width/Height [um]` — **no X/Y coordinates** |
| **FTIR image** | PNG | Chemical absorption map exported from the FTIR instrument |
| **LDIR image** | PNG | Colored particle map exported from Agilent LDIR software |

The ingest module auto-detects CSV delimiters and handles encoding differences (Latin-1, UTF-8).

**Segmented PerkinElmer exports.** The current Spotlight software exports a
whole-filter scan as six segments (`…M1.csv` … `…M6.csv` and
`…_M1.bmp` … `…_M6.bmp`), each in its own coordinate frame. Select any one
segment table as the FTIR file and any one segment image as the FTIR image
(the tables and images may be in different folders): the pipeline finds the
other segments, stitches them (2 x 3 grid filled column by column, 2 µm per
pixel) into `inputs/ftir_stitched/` of the run, checks that the particles
land on particles in the stitched image, and continues with the stitched
table and image, placed exactly. A segment without particles may have no
table; all six images are needed. `Rscript tools/stitch_ftir_segments.R
<folder> [output folder]` does the same on its own. The stitched image's
placement is written next to it (`<name>_stitched.txt`); the pipeline reads
such a file for any FTIR image unless `ftir_image_width_um` / `_height_um` are
set in the config. This is a workaround until the software exports one file
per scan. The grid (2 x 3, filled
column by column) and the image scale (2 µm per pixel) are those of the
current exports.

Tables in any other layout are read with the column-mapping reader: name, in
an R list or a JSON file, which column holds each field and the units
(`config$<role>_column_map`). Every reader returns the same canonical particle
table, which is checked before the pipeline continues. Instrument labels the
material rules do not know can be translated per instrument in
`inst/materials/<role>.csv`. See [docs/input_format.md](docs/input_format.md).

## Output files

Each run creates a folder under `output/` (e.g. `output/2026-02-19_1/`).
Pair names: `ftir_perkin`, `ftir_bruker`, `raman`, `ldir`.

| Folder / file | Content |
|---|---|
| `00_manifest/manifest.json` | Run ID, git commit, input files with MD5, image assets, stage |
| `00_manifest/config_full.json`, `session_info.txt` | Every parameter as run; R and package versions |
| `00_manifest/images.json` | Placement of every image (pixel size, origin, extent, how it was obtained) |
| `00_manifest/supporting_files.csv` | Side files the run used (LDIR analyzed image, `.sam`, coordinate swaps, placement files) with their MD5 |
| `01_ingested/<instrument>_ingested.csv` | Canonical particle table per instrument, as read |

File: output/2026-02-17_3/ldir_ftir_matched.csv
"match_id","ldir_idx","ftir_idx","match_distance","match_score","ldir_particle_id","ldir_x_um","ldir_y_um","ldir_area_um2","ldir_major_um","ldir_minor_um","ldir_feret_min_um","ldir_feret_max_um","ldir_material","ldir_quality","ldir_source_file","ldir_diameter_um","ldir_aspect_ratio","ldir_coord_match_cost","ldir_coord_source","ldir_x_norm","ldir_y_norm","ldir_x_aligned","ldir_y_aligned","ftir_particle_id","ftir_x_um","ftir_y_um","ftir_area_um2","ftir_major_um","ftir_minor_um","ftir_feret_min_um","ftir_feret_max_um","ftir_material","ftir_quality","ftir_source_file","ftir_x_norm","ftir_y_norm","ftir_x_aligned","ftir_y_aligned","n_ref_candidates","next_best_distance","ambiguity_score","ambiguity_flag"
1,7,220,93.7952224772111,95.2327448674772,"A7",3871.49869109948,1356.60558464223,43325,362,175,175,362,"Polyethylene terephthalate",0.784742605201264,"Comparstic LDIR F2Ba Au MP2 240925.xlsx",234.868267919808,2.06825403298173,0.0851418461009505,"image",-1756.92508575803,-4703.39741053645,-355.003078407073,-3256.55287180388,"MP_-1",7000,7800,2500,60.4,52.7,50,60.4,"Protein",0.807,"Comparstic Spotlight F2Ba Au 240926.csv",-398.56772245003,-3173.48864635779,-398.56772245003,-3173.48864635779,0,147.744828044289,0.634846063437797,FALSE
2,16,221,77.7007304142778,79.2574373430328,"A16",5871.1400462963,6470.58449074074,18375,831,79,79,831,"Polyvinyl chloride",0.692078609187708,"Comparstic LDIR F2Ba Au MP2 240925.xlsx",152.956780282891,0.0946254456384251,0.553079729432728,"image",242.716269438785,410.581495562056,9.72978550501107,1935.20735683403,"MP_-1",7050,2650,1875,60.4,39.6,50,60.4,"Protein",0.676,"Comparstic Spotlight F2Ba Au 240926.csv",-65.3577709477658,1955.1889076463,-65.3577709477658,1955.1889076463,0,591.893552241156,0.131274838389556,FALSE
3,29,229,40.4014723591883,41.0729953431725,"A29",6732.35632183908,7441.19252873563,6787.5,291,80,80,291,"Cellulosic",0.844400536822395,"Comparstic LDIR F2Ba Au MP2 240925.xlsx",92.9629679490168,3.62500035579862,0.261914019771457,"image",1103.93254498157,1381.18953355695,-333.562296943856,3116.23278610564,"MP_-1",7400,1550,3125,80.9,49.2,75,80.9,"Cellulose",0.685,"Comparstic Spotlight F2Ba Au 240926.csv",-331.857242246937,3075.86730881042,-331.857242246937,3075.86730881042,1,402.44636969184,0.100389705068341,FALSE
4,51,277,32.5926979885202,32.9062811238363,"A51",6760.52419354839,3752.70161290323,3100,96,48,48,96,"Polyamide (naturally occurring)",0.917033491970952,"Comparstic LDIR F2Ba Au MP2 240925.xlsx",62.8254931431422,0.5,0.167837508615056,"image",1132.10041669088,-2307.30138227546,-1855.87870157414,-31.1012465797062,"MP_-1",8700,4800,1875,60.4,39.6,30,60.4,"Protein",0.745,"Comparstic Spotlight F2Ba Au 240926.csv",-1867.21442388707,-61.6591483698345,-1867.21442388707,-61.6591483698345,1,370.110579462438,0.0880620544158967,FALSE
5,64,183,66.5980657555535,66.8274215133849,"A64",4631.92708333333,6091.04166666667,2437.5,55,55,55,55,"Carbonate",0.732827477267805,"Comparstic LDIR F2Ba Au MP2 240925.xlsx",55.7092576713418,1,0.718522897648554,"image",-996.496693524177,31.0386714879824,916.812557127982,1106.82747248544,"MP_-1",6050,3375,1875,75,31.8,52.5,75,"Protein",0.766,"Comparstic Spotlight F2Ba Au 240926.csv",875.867174869074,1159.35154348201,875.867174869074,1159.35154348201,0,152.125240977204,0.437784455280064,FALSE
6,83,102,77.8317291810536,79.3761737290422,"A83",3504.97023809524,8667.44047619048,1750,50,40,40,50,"Polyethylene terephthalate",0.941419101723752,"Comparstic LDIR F2Ba Au MP2 240925.xlsx",47.2034871941315,0.8,1.06433907861171,"image",-2123.45353876227,2607.43748101179,2928.40709171828,2855.47353021711,"MP_-1",4200,1550,28125,417.9,85.7,150,417.9,"Cellulose",0.893,"Comparstic Spotlight F2Ba Au 240926.csv",2852.5835682242,2837.90733107629,2852.5835682242,2837.90733107629,0,144.096157384424,0.540137437346175,FALSE
7,92,230,52.5041874909904,52.906204489042,"A92",5728.125,4586.36904761905,1475,50,45,45,50,"Polyamide (naturally occurring)",0.939254523355852,"Comparstic LDIR F2Ba Au MP2 240925.xlsx",43.3362242065961,0.9,1.23529687675535,"image",99.7012231424887,-1473.63394755964,-633.125943879455,263.499995056407,"MP_-1",7450,4350,3125,80.9,49.2,75,80.9,"Protein",0.8,"Comparstic Spotlight F2Ba Au 240926.csv",-589.829110427918,293.199724300272,-589.829110427918,293.199724300272,0,122.707825850341,0.427879698194852,FALSE
8,105,66,41.522257631714,41.7027723463486,"A105",1695.04310344828,7249.55459770115,1312.5,49,36,36,49,"Polyamide (naturally occurring)",0.957740705779612,"Comparstic LDIR F2Ba Au MP2 240925.xlsx",40.8794190573313,0.727272652371551,1.23798695897426,"image",-3933.38067340924,1189.55160252247,3902.4870952744,906.057183099853,"MP_-1",2975,3375,1875,60.4,39.6,30,60.4,"Protein",0.793,"Comparstic Spotlight F2Ba Au 240926.csv",3935.91576618118,930.686877378115,3935.91576618118,930.686877378115,1,198.858078192601,0.208803474362747,FALSE
9,109,36,56.7273605971568,57.3341665701094,"A109",1118.36111111111,8074.08333333333,1287.5,46,35,35,46,"Polyamide (naturally occurring)",0.91345423626879,"Comparstic LDIR F2Ba Au MP2 240925.xlsx",40.4882194452476,0.769230817113582,1.32270932338859,"image",-4510.0626657464,2014.08033815465,4731.2576513896,1377.93569271542,"MP_-1",2250,2825,4375,95.7,58.2,75,95.7,"Protein",0.858,"Comparstic Spotlight F2Ba Au 240926.csv",4698.29000847661,1424.09983422245,4698.29000847661,1424.09983422245,0,230.733002514592,0.24585715948272,FALSE
10,114,210,27.3634427461361,27.7080946296809,"A114",5171.83333333333,5159.91666666667,1237.5,74,27,27,74,"Cellulosic",0.885332988884678,"Comparstic LDIR F2Ba Au MP2 240925.xlsx",39.6942557130092,2.77419330535399,1.1246066131261,"image",-456.590443524178,-900.086328512018,76.2389198788327,528.723722501887,"MP_-1",6825,4050,3125,80.9,49.2,55,80.9,"Protein",0.793,"Comparstic Spotlight F2Ba Au 240926.csv",54.4407332798013,545.264492130743,54.4407332798013,545.264492130743,1,184.089979709665,0.148641673975368,FALSE
11,120,174,78.2283760268116,78.6099816523479,"A120",4389.30555555556,6475.625,1175,69,25,25,69,"Cellulosic",0.955462782980767,"Comparstic LDIR F2Ba Au MP2 240925.xlsx",38.6788891394752,0.35483870191084,1.04715894180812,"image",-1239.11822130196,415.622004821315,1280.80077980121,1337.631417659,"MP_-1",5700,3100,3125,80.9,49.2,50,80.9,"Protein",0.716,"Comparstic Spotlight F2Ba Au 240926.csv",1244.61507410088,1406.9875530672,1244.61507410088,1406.9875530672,0,333.696983041804,0.234429377556019,FALSE
12,127,165,63.3094588561341,63.432009411084,"A127",3146.44607843137,4181.34803921569,1137.5,40,35,35,40,"Polyamide (naturally occurring)",0.932803804108519,"Comparstic LDIR F2Ba Au MP2 240925.xlsx",38.0566680377598,0.875,0.948475738683016,"image",-2481.97769842614,-1878.654955963,1413.27833349134,-1131.98283024984,"MP_-1",5400,5650,1250,50,31.8,25,50,"Protein",0.664,"Comparstic Spotlight F2Ba Au 240926.csv",1353.53204282566,-1152.92246568956,1353.53204282566,-1152.92246568956,0,386.636471529367,0.163744146033894,FALSE
13,144,192,77.8395535855997,78.5611082654419,"A144",3730.37280701754,3108.88157894737,987.5,50,25,25,50,"Polyamide (naturally occurring)",0.900482979042572,"Comparstic LDIR F2Ba Au MP2 240925.xlsx",35.4587654949516,2,1.08954125218596,"image",-1898.05096983997,-2951.12141623132,477.595962572547,-1813.24928572241,"MP_-1",6300,6400,5000,104.1,61.2,50,104.1,"Cellulose",0.746,"Comparstic Spotlight F2Ba Au 240926.csv",402.136195099216,-1832.34953690601,402.136195099216,-1832.34953690601,0,574.109454035034,0.135583124504425,FALSE
14,190,254,77.1390352416857,77.7992194128711,"A191",6522.20833333333,5153.95833333333,750,32,32,32,32,"Carbonate",0.640328729755508,"Comparstic LDIR F2Ba Au MP2 240925.xlsx",30.9019361618552,1.00000014985548,1.63908138813264,"image",893.784556475822,-906.044661845351,-1082.62469189537,1072.11734168535,"MP_-1",7950,3550,2500,75,42.4,55,75,"Protein",0.763,"Comparstic Spotlight F2Ba Au 240926.csv",-1027.9079926305,1126.49117343902,-1027.9079926305,1126.49117343902,0,262.548567798571,0.29380863086965,FALSE
15,191,106,29.0945007058762,29.3805508761876,"A192",2991.625,7422.45833333333,750,35,30,30,35,"Polyamide (naturally occurring)",0.971536211064836,"Comparstic LDIR F2Ba Au MP2 240925.xlsx",30.9019361618552,0.857142857142857,1.5942753087878,"image",-2636.79877685751,1362.45533815465,2862.34151198637,1580.77621373904,"MP_-1",4125,2800,1250,50,31.8,25,50,"Protein",0.747,"Comparstic Spotlight F2Ba Au 240926.csv",2834.26578341722,1588.40795250785,2834.26578341722,1588.40795250785,1,205.13274638147,0.141832550965663,FALSE
16,210,119,63.5354981591992,64.4682952660831,"A212",2232.52192982456,4662.03947368421,700,36,28,28,36,"Polyamide (naturally occurring)",0.930803105523634,"Comparstic LDIR F2Ba Au MP2 240925.xlsx",29.8541066072092,1.30000010315565,1.59788944740385,"image",-3395.90184703295,-1397.96352149447,2391.19857789308,-1091.54333282362,"MP_-1",4350,5450,5000,104.1,61.2,80,104.1,"Protein",0.859,"Comparstic Spotlight F2Ba Au 240926.csv",2413.29918236989,-1031.97553272913,2413.29918236989,-1031.97553272913,0,532.662262354953,0.119279142994479,FALSE
17,218,300,69.0571869035062,69.929614347303,"A224",6429.04166666667,365.083333333333,675,42,22,22,42,"Rubber",0.805345164262843,"Comparstic LDIR F2Ba Au MP2 240925.xlsx",29.3161507141752,0.526315765845089,1.60847504604865,"image",800.617889809157,-5694.91966184535,-2947.98656158742,-3066.85494617212,"MP_18",9500,7925,5000,95.7,66.5,75,95.7,"PET",0.816,"Comparstic Spotlight F2Ba Au 240926.csv",-2895.70741726085,-3111.97463291202,-2895.70741726085,-3111.97463291202,0,105.758150268965,0.652972718678221,FALSE
18,220,127,29.0192705956147,29.8853207791828,"A229",3142.08333333333,6438.75,662.5,30,25,25,30,"Rubber",0.70451537726586,"Comparstic LDIR F2Ba Au MP2 240925.xlsx",29.0434364080259,0.833333333333333,1.36462038127896,"image",-2486.34044352418,378.747004821315,2333.92763146362,799.454560291203,"MP_-1",4550,3650,4375,80.9,68.9,75,80.9,"Protein",0.842,"Comparstic Spotlight F2Ba Au 240926.csv",2348.12411919089,774.144921769272,2348.12411919089,774.144921769272,1,126.526684045222,0.229352968621566,FALSE
19,232,193,35.5597100510123,36.1205557579076,"A247",5162.68518518519,6607.12962962963,625,30,25,25,30,"Polyamide (naturally occurring)",0.95757956575154,"Comparstic LDIR F2Ba Au MP2 240925.xlsx",28.2094791773878,1.2,1.74831168983756,"image",-465.738591672326,547.126634450946,671.903243039416,1764.38213541866,"MP_-1",6300,2750,1875,60.4,39.6,30,60.4,"Protein",0.69,"Comparstic Spotlight F2Ba Au 240926.csv",673.559294702215,1799.90326253764,673.559294702215,1799.90326253764,1,357.048317719908,0.0995935515901456,FALSE
20,238,249,58.7220579813017,59.5757361158117,"A257",6692.04545454545,5725.41666666667,612.5,30,25,25,30,"Polyethylene terephthalate",0.724431794959143,"Comparstic LDIR F2Ba Au MP2 240925.xlsx",27.9259596281003,0.833333333333333,1.96918509261723,"image",1063.62167768794,-334.586328512018,-995.955632854915,1630.49132888805,"MP_14",7900,3025,3750,80.9,59,75,80.9,"PET",0.746,"Comparstic Spotlight F2Ba Au 240926.csv",-939.110796119881,1645.22036925484,-939.110796119881,1645.22036925484,0,319.565265492824,0.183756072146146,FALSE
21,249,198,21.5204974998517,23.0040233482207,"A283",3268.79901960784,1111.05392156863,575,30,25,25,30,"Polyamide (naturally occurring)",0.96630679112058,"Comparstic LDIR F2Ba Au MP2 240925.xlsx",27.05758189903,1.2,1.83342640276485,"image",-2359.62475724967,-4948.94907361006,61.4026757066324,-3711.64507004814,"MP_-1",6500,8325,11250,183.1,78.2,117.5,183.1,"Cellulose",0.85,"Comparstic Spotlight F2Ba Au 240926.csv",59.9608453390782,-3733.11721334667,59.9608453390782,-3733.11721334667,1,544.763860332823,0.0395042679349247,FALSE
22,253,231,59.6400542103714,60.0721876366813,"A290",5110.74275362319,3107.98913043478,562.5,56,19,19,56,"Polypropylene",0.950282962175133,"Comparstic LDIR F2Ba Au MP2 240925.xlsx",26.7618617422916,2.97297285290685,1.94594437455114,"image",-517.681023234322,-2952.0138647439,-704.897263732828,-1253.33394087506,"MP_-1",7475,5850,1875,60.4,39.6,50,60.4,"Protein",0.685,"Comparstic Spotlight F2Ba Au 240926.csv",-726.2512938226,-1197.64784328203,-726.2512938226,-1197.64784328203,0,565.128381842657,0.105533638243242,FALSE
23,260,154,26.6868183256535,27.4803673878046,"A305",1383.05555555556,245.555555555556,550,30,25,25,30,"Polyethylene terephthalate",0.9346571516977,"Comparstic LDIR F2Ba Au MP2 240925.xlsx",26.4628371420061,1.2,1.87614506134744,"image",-4245.36822130196,-5814.44743962313,1324.77993454809,-5218.79912061887,"MP_-1",5150,9725,2500,80.9,39.3,50,80.9,"Protein",0.781,"Comparstic Spotlight F2Ba Au 240926.csv",1299.2893219979,-5226.69943353438,1299.2893219979,-5226.69943353438,1,178.168277672246,0.14978434250089,FALSE

File: output/2026-02-17_3/ldir_raman_matched.csv
"match_id","ldir_idx","raman_idx","match_distance","match_score","ldir_particle_id","ldir_x_um","ldir_y_um","ldir_area_um2","ldir_major_um","ldir_minor_um","ldir_feret_min_um","ldir_feret_max_um","ldir_material","ldir_quality","ldir_source_file","ldir_diameter_um","ldir_aspect_ratio","ldir_coord_match_cost","ldir_coord_source","ldir_x_norm","ldir_y_norm","ldir_x_aligned","ldir_y_aligned","raman_particle_id","raman_x_um","raman_y_um","raman_area_um2","raman_major_um","raman_minor_um","raman_feret_min_um","raman_feret_max_um","raman_material","raman_quality","raman_source_file","raman_x_norm","raman_y_norm","n_ref_candidates","next_best_distance","ambiguity_score","ambiguity_flag"
1,14,483,36.5578127788505,38.3579864221509,"A14",3808.28389830508,3941.71139359699,21112.5,437,191,191,437,"Polyethylene terephthalate",0.906822932618016,"Comparstic LDIR F2Ba Au MP2 240925.xlsx",163.955084972138,0.437253457896217,0.164269233589988,"image",-1820.13987855243,-2118.2916015817,749.153319117422,-1068.37876633487,"345",6074.41753958087,1275.83029484161,672.454,36.5,25.286,24.915,38.439,"Polyvinyl Chloride (PVC)",24.93,"Comparstic Raman F2Ba Au IAEA 240930.csv",717.336586524897,-1050.37406688419,1,271.360223265535,0.134720602522049,FALSE
2,16,338,67.5933849835393,69.4295602091431,"A16",5871.1400462963,6470.58449074074,18375,831,79,79,831,"Polyvinyl chloride",0.692078609187708,"Comparstic LDIR F2Ba Au MP2 240925.xlsx",152.956780282891,0.0946254456384251,0.553079729432728,"image",242.716269438785,410.581495562056,9.72978550501107,1935.20735683403,"144",5299.42630188823,4266.72240475171,917.148,48.008,29.924,29.924,48.522,"Cellulose Acetate (CA)",62.87,"Comparstic Raman F2Ba Au IAEA 240930.csv",-57.6546511677425,1940.51804302591,0,214.999510938745,0.314388552273485,FALSE
3,28,698,93.4132542685623,94.4214474090231,"A28",647.945402298851,7273.27586206897,6925,107,89,89,107,"Polyethylene terephthalate",0.866495534103227,"Comparstic LDIR F2Ba Au MP2 240925.xlsx",93.8998607415954,0.830845715471495,0.0233867487738164,"image",-4980.47837455866,1213.27286689028,4808.84296280446,501.060889668398,"451",10239.8519252829,2884.36766374144,788.457,32.148,32.148,30.631,34.504,"Polyphenylene sulphide (PPS)",6.68,"Comparstic Raman F2Ba Au IAEA 240930.csv",4882.77097222693,558.163302015636,0,162.088320699538,0.576310827735217,FALSE
4,29,397,56.3164166948777,57.2677461270316,"A29",6732.35632183908,7441.19252873563,6787.5,291,80,80,291,"Cellulosic",0.844400536822395,"Comparstic LDIR F2Ba Au MP2 240925.xlsx",92.9629679490168,3.62500035579862,0.261914019771457,"image",1103.93254498157,1381.18953355695,-333.562296943856,3116.23278610564,"47",5021.57759148584,5386.15419252997,1810.897,55.685,42.481,41.9,56.639,"Polyacrylamide/acrylate",46.45,"Comparstic Raman F2Ba Au IAEA 240930.csv",-335.503361570133,3059.94983080417,1,19.9727622592886,2.81966089436062,TRUE
5,32,444,53.4881628302408,54.6744321611966,"A32",8173.55303030303,2214.62878787879,6450,111,81,81,111,"Polyethylene terephthalate",0.881695252838208,"Comparstic LDIR F2Ba Au MP2 240925.xlsx",90.6222658265715,1.37755096363061,0.0362498128546264,"image",2545.12925344552,-3845.3742072999,-3690.71356903363,-774.341618930289,"13",1665.57849848499,1605.34508775685,439.954,34.947,17.727,17.727,34.539,"Polyacrylamide/acrylate",32.28,"Comparstic Raman F2Ba Au IAEA 240930.csv",-3691.50245457098,-720.859273968954,0,80.2244107420053,0.666731763256623,FALSE
6,38,562,75.4217524232976,76.4156066662472,"A38",5516.80555555556,519.861111111111,4550,110,57,57,110,"Polyethylene terephthalate",0.918361068411598,"Comparstic LDIR F2Ba Au MP2 240925.xlsx",76.1133360755196,0.516129006996268,0.0135684715852089,"image",-111.618221301956,-5540.14188406757,-2103.89176638004,-3304.83798461948,"4",3320.0412740629,-1013.55122806079,581.827,31.13,29.614,28.903,36.456,"Polyvinyl Chloride (PVC)",15.81,"Comparstic Raman F2Ba Au IAEA 240930.csv",-2037.03967899307,-3339.75558978659,0,212.095219923301,0.355603263716043,FALSE
7,50,199,95.9307940622989,97.0549637360381,"A50",3654.31547619048,3122.32142857143,3187.5,128,36,36,128,"Cellulosic",0.911693399418307,"Comparstic LDIR F2Ba Au MP2 240925.xlsx",63.7059734157114,0.282786881267485,0.0382200153116694,"image",-1974.10830066704,-2937.68156660726,548.189471352993,-1832.63259424264,"277",5972.23350972214,562.264288580907,347.679,31.236,18.191,17.335,32.88,"Cellulose Acetate Butyrate (CAB)",86.72,"Comparstic Raman F2Ba Au IAEA 240930.csv",615.152556666168,-1763.9400731449,0,142.651962362455,0.672481418927518,FALSE
8,51,462,40.7204074784494,41.4018205322458,"A51",6760.52419354839,3752.70161290323,3100,96,48,48,96,"Polyamide (naturally occurring)",0.917033491970952,"Comparstic LDIR F2Ba Au MP2 240925.xlsx",62.8254931431422,0.5,0.167837508615056,"image",1132.10041669088,-2307.30138227546,-1855.87870157414,-31.1012465797062,"215",3479.05799468576,2260.93026808647,862.442,38.014,29.857,29.857,40.185,"Polyacrylamide/acrylate",28.84,"Comparstic Raman F2Ba Au IAEA 240930.csv",-1878.02295837021,-65.2740936393338,1,253.541151925511,0.160606699027749,FALSE
9,61,342,92.6864904801614,93.4287560966572,"A61",6810.41666666667,7428.33333333333,2600,132,39,39,132,"Cellulosic",0.955328688477602,"Comparstic LDIR F2Ba Au MP2 240925.xlsx",57.5362739175159,0.297640633911645,0.192473033118447,"image",1181.99288980916,1368.33033815465,-405.635310126456,3136.92694491266,"16",5042.81809207445,5447.5794239619,920.608,37.191,32.619,31.803,39.168,"Polyethylene terephtalate (PET)",61.4,"Comparstic Raman F2Ba Au IAEA 240930.csv",-314.262860981523,3121.3750622361,0,104.134366588457,0.890066301036449,TRUE
10,64,163,66.1314428040622,66.7918409969836,"A64",4631.92708333333,6091.04166666667,2437.5,55,55,55,55,"Carbonate",0.732827477267805,"Comparstic LDIR F2Ba Au MP2 240925.xlsx",55.7092576713418,1,0.718522897648554,"image",-996.496693524177,31.0386714879824,916.812557127982,1106.82747248544,"8",6240.32307120544,3490.00896430865,457.915,37.438,21.566,21.566,37.314,"Cellulose Acetate Butyrate (CAB)",89.01,"Comparstic Raman F2Ba Au IAEA 240930.csv",883.242118149467,1163.80460258285,0,112.910901531872,0.585695817736383,FALSE
11,67,749,96.6422269626513,97.3095260008911,"A67",3515.76612903226,7118.37365591398,2387.5,64,53,53,64,"Polyamide (naturally occurring)",0.925614174181343,"Comparstic LDIR F2Ba Au MP2 240925.xlsx",55.1349200875017,0.833333308357424,0.63172538078749,"image",-2112.65764782525,1058.3706607353,2289.96059254492,1533.25809012155,"581",7629.56662321743,3764.41326921019,586.935,28.264,28.125,27.47,29.772,"Polyethylene (PE)",3.5,"Comparstic Raman F2Ba Au IAEA 240930.csv",2272.48567016146,1438.20890748439,0,134.207917598402,0.720093334968803,TRUE
12,73,337,57.7437305242032,58.3214205033229,"A73",5871.47988505747,6179.66954022989,2012.5,66,43,43,66,"Polyamide (naturally occurring)",0.91134245757931,"Comparstic LDIR F2Ba Au MP2 240925.xlsx",50.6201005903733,1.55555558037681,0.661625722189416,"image",243.05610819996,119.666545051201,-108.725285117209,1686.20964193412,"353",5300.00036947171,4038.24350652825,649.056,30.213,27.726,27.698,32.862,"Polyamide (PA)",63.12,"Comparstic Raman F2Ba Au IAEA 240930.csv",-57.080583584263,1712.03914480245,0,92.1863062075578,0.62638078148172,FALSE
13,92,153,55.3946461237647,55.620881928579,"A92",5728.125,4586.36904761905,1475,50,45,45,50,"Polyamide (naturally occurring)",0.939254523355852,"Comparstic LDIR F2Ba Au MP2 240925.xlsx",43.3362242065961,0.9,1.23529687675535,"image",99.7012231424887,-1473.63394755964,-633.125943879455,263.499995056407,"701",4770.13598992334,2620.29657534247,822.731,42.763,30.511,30.283,45.185,"Polyacrylamide/acrylate",89.66,"Comparstic Raman F2Ba Au IAEA 240930.csv",-586.944963132632,294.092213616666,0,102.417847089652,0.540869074071385,FALSE
14,100,169,86.5252296537663,87.0848475299351,"A100",7984.52777777778,5650.66666666667,1412.5,49,43,43,49,"Polyamide (naturally occurring)",0.88344206265084,"Comparstic LDIR F2Ba Au MP2 240925.xlsx",42.408146115321,1.12903230457938,1.19846104209512,"image",2356.10400092027,-409.336328512018,-2133.18256206094,2091.45777857172,"726",3301.09704380819,4456.73877488228,419.192,26.224,20.681,20.467,26.443,"Polyethylene terephtalate (PET)",88.76,"Comparstic Raman F2Ba Au IAEA 240930.csv",-2055.98390924778,2130.53441315648,0,198.906496865941,0.435004542421169,FALSE
15,105,327,54.1503759865802,54.6453300306292,"A105",1695.04310344828,7249.55459770115,1312.5,49,36,36,49,"Polyamide (naturally occurring)",0.957740705779612,"Comparstic LDIR F2Ba Au MP2 240925.xlsx",40.8794190573313,0.727272652371551,1.23798695897426,"image",-3933.38067340924,1189.55160252247,3902.4870952744,906.057183099853,"167",9301.82549388309,3266.122606753,348.173,34.833,27.152,27.152,36.166,"Polyacrylamide/acrylate",66.46,"Comparstic Raman F2Ba Au IAEA 240930.csv",3944.74454082712,939.918245027196,0,101.849177390915,0.531672197790478,FALSE
16,109,108,48.1909664799384,48.4340435487598,"A109",1118.36111111111,8074.08333333333,1287.5,46,35,35,46,"Polyamide (naturally occurring)",0.91345423626879,"Comparstic LDIR F2Ba Au MP2 240925.xlsx",40.4882194452476,0.769230817113582,1.32270932338859,"image",-4510.0626657464,2014.08033815465,4731.2576513896,1377.93569271542,"582",10075.6685964088,3750.63564720676,1841.216,62.752,54.33,53.655,69.462,"Cellulose Acetate Butyrate (CAB)",91.08,"Comparstic Raman F2Ba Au IAEA 240930.csv",4718.58764335283,1424.43128548096,1,141.383203688069,0.34085354711767,FALSE
17,112,259,64.1877286883599,64.641702016127,"A112",5097.08333333333,9322.80555555556,1250,62,28,28,62,"Cellulosic",0.916479030282102,"Comparstic LDIR F2Ba Au MP2 240925.xlsx",39.8942280401433,2.25000012894456,1.20302163135214,"image",-531.340443524177,3262.80256037687,1831.13894768225,4063.4052004811,"246",7202.46034111126,6452.19769504495,381.788,50.111,15.284,15.284,49.806,"Cellulose Acetate Butyrate (CAB)",80.79,"Comparstic Raman F2Ba Au IAEA 240930.csv",1845.37938805529,4125.99333331915,0,134.488896414031,0.477271584493894,FALSE
18,114,722,19.6251458724549,19.7785624032254,"A114",5171.83333333333,5159.91666666667,1237.5,74,27,27,74,"Cellulosic",0.885332988884678,"Comparstic LDIR F2Ba Au MP2 240925.xlsx",39.6942557130092,2.77419330535399,1.1246066131261,"image",-456.590443524178,-900.086328512018,76.2389198788327,528.723722501887,"470",5416.53608891734,2844.75700048159,1439.655,59.392,35.525,35.525,58.791,"Polytetrafluoroethylene (PTFE)",4.63,"Comparstic Raman F2Ba Au IAEA 240930.csv",59.4551358613671,518.552638755786,1,51.5355171059655,0.380808168318218,FALSE
19,120,202,74.3457125817828,74.5427502181056,"A120",4389.30555555556,6475.625,1175,69,25,25,69,"Cellulosic",0.955462782980767,"Comparstic LDIR F2Ba Au MP2 240925.xlsx",38.6788891394752,0.35483870191084,1.04715894180812,"image",-1239.11822130196,415.622004821315,1280.80077980121,1337.631417659,"610",6594.52277021015,3724.22853836687,1558.788,56.601,44.629,44.629,56.833,"Polyacrylamide/acrylate",86.63,"Comparstic Raman F2Ba Au IAEA 240930.csv",1237.44181715418,1398.02417664107,0,311.742988245247,0.238483992856626,FALSE
20,121,623,90.4592947448933,90.9601012303633,"A121",11036.4583333333,4420.45138888889,1175,50,30,30,50,"Polyamide (naturally occurring)",0.917022459004057,"Comparstic LDIR F2Ba Au MP2 240925.xlsx",38.6788891394752,0.6,1.26088094922159,"image",5408.03455647582,-1639.5516062898,-5246.50558892088,2277.55281615976,"668",174.724984197747,4539.9785744863,357.236,30.909,18.584,18.584,31,"Polyether sulphone (PES)",10.96,"Comparstic Raman F2Ba Au IAEA 240930.csv",-5182.35596885823,2213.7742127605,0,781.681051824937,0.115724046954579,FALSE
21,122,299,74.3004583666644,74.5147895037173,"A122",4147,5223.29166666667,1150,57,28,28,57,"Polyamide (naturally occurring)",0.970035437145177,"Comparstic LDIR F2Ba Au MP2 240925.xlsx",38.2651992866291,0.5,0.922979690788293,"image",-1481.42377685751,-836.711328512018,979.63445656095,166.729724980413,"53",6397.61758907787,2450.37257063356,1765.583,49.117,46.682,46.63,50.319,"Polyamide (PA)",73.25,"Comparstic Raman F2Ba Au IAEA 240930.csv",1040.5366360219,124.168208907756,0,198.00295846659,0.375249233355276,FALSE
22,127,438,60.4637037703875,60.7731960877894,"A127",3146.44607843137,4181.34803921569,1137.5,40,35,35,40,"Polyamide (naturally occurring)",0.932803804108519,"Comparstic LDIR F2Ba Au MP2 240925.xlsx",38.0566680377598,0.875,0.948475738683016,"image",-2481.97769842614,-1878.654955963,1413.27833349134,-1131.98283024984,"474",6712.20662482274,1177.66473806721,565.02,27.92,26.354,26.354,29.409,"Polycarbonate (PC)",33.89,"Comparstic Raman F2Ba Au IAEA 240930.csv",1355.12567176677,-1148.53962365859,0,102.441075183254,0.590229101580844,FALSE
23,134,465,90.2301353258654,91.6926039255057,"A134",9843.06818181818,3976.32575757576,1100,40,35,35,40,"Cellulosic",0.851687567362317,"Comparstic LDIR F2Ba Au MP2 240925.xlsx",37.4241031850956,1.14285714285714,1.23982754002376,"image",4214.64440496067,-2083.67723760293,-4404.89716207454,1412.47740358322,"658",962.345708726855,3649.02568493151,17029.352,279.471,109.12,109.12,281.338,"Polyamide (PA)",28.38,"Comparstic Raman F2Ba Au IAEA 240930.csv",-4394.73524432912,1322.82132320571,0,148.156355838924,0.609019672594835,FALSE
24,144,217,75.928265744412,76.6616170595967,"A144",3730.37280701754,3108.88157894737,987.5,50,25,25,50,"Polyamide (naturally occurring)",0.900482979042572,"Comparstic LDIR F2Ba Au MP2 240925.xlsx",35.4587654949516,2,1.08954125218596,"image",-1898.05096983997,-2951.12141623132,477.595962572547,-1813.24928572241,"327",5762.69884175339,488.783637895976,4953.026,112.58,60.62,60.395,112.184,"Polyamide (PA)",85.32,"Comparstic Raman F2Ba Au IAEA 240930.csv",405.617888697418,-1837.42072382983,0,146.127393132335,0.519603231925518,FALSE
25,157,175,89.0933533557815,89.2381593982962,"A157",5841.875,580.125,887.5,40,30,30,40,"Polyamide (naturally occurring)",0.947236752252524,"Comparstic LDIR F2Ba Au MP2 240925.xlsx",33.6154740551499,1.33333333333333,1.35917429765633,"image",213.451223142489,-5479.87799517868,-2357.79894984529,-3121.19184671351,"596",2962.39716955733,-713.887949486301,673.772,29.826,29.265,28.244,35.172,"Cellulose Acetate Butyrate (CAB)",88.63,"Comparstic Raman F2Ba Au IAEA 240930.csv",-2394.68378349864,-3040.0923112121,0,103.299675759816,0.862474666067047,TRUE
26,168,511,89.4836259179379,89.706163796371,"A168",3266.92708333333,5591.35416666667,812.5,35,35,35,35,"Polyamide (naturally occurring)",0.965773891299914,"Comparstic LDIR F2Ba Au MP2 240925.xlsx",32.1637549129034,1,1.29108904980006,"image",-2361.49669352418,-468.648828512018,1882.81725056284,124.464996018606,"789",7289.71861379962,2525.00135648545,426.607,32.998,27.289,27.289,33.632,"Polycarbonate (PC)",20.02,"Comparstic Raman F2Ba Au IAEA 240930.csv",1932.63766074365,198.796994759646,0,134.498185691538,0.665314743524961,FALSE
27,180,535,78.1988747900963,78.6021817031647,"A180",6362.91666666667,3816.25,775,30,30,30,30,"Carbonate",0.686957881547874,"Comparstic LDIR F2Ba Au MP2 240925.xlsx",31.4127465715711,1,1.20777790978599,"image",734.492889809156,-2243.75299517868,-1489.56069853436,-138.179742865229,"361",3844.16497777651,2113.39489913313,1165.961,63.897,26.405,26.405,62.899,"Polyacrylamide/acrylate",17.81,"Comparstic Raman F2Ba Au IAEA 240930.csv",-1512.91597527946,-212.809462592674,0,206.336336516969,0.378987414965881,FALSE
28,190,19,74.3581088709687,74.4881231115874,"A191",6522.20833333333,5153.95833333333,750,32,32,32,32,"Carbonate",0.640328729755508,"Comparstic LDIR F2Ba Au MP2 240925.xlsx",30.9019361618552,1.00000014985548,1.63908138813264,"image",893.784556475822,-906.044661845351,-1082.62469189537,1072.11734168535,"23",4326.38174789637,3451.54643621575,879.414,37.036,30.185,29.633,39.578,"Cellulose Acetate Butyrate (CAB)",93.97,"Comparstic Raman F2Ba Au IAEA 240930.csv",-1030.6992051596,1125.34207448995,0,253.668360454039,0.293131191993656,FALSE
29,191,64,36.1911123748195,36.3806387410796,"A192",2991.625,7422.45833333333,750,35,30,30,35,"Polyamide (naturally occurring)",0.971536211064836,"Comparstic LDIR F2Ba Au MP2 240925.xlsx",30.9019361618552,0.857142857142857,1.5942753087878,"image",-2636.79877685751,1362.45533815465,2862.34151198637,1580.77621373904,"484",8188.70844952308,3887.83779965753,1086.703,42.248,37.705,36.74,44.839,"Cellulose Acetate Butyrate (CAB)",92.37,"Comparstic Raman F2Ba Au IAEA 240930.csv",2831.62749646711,1561.63343793173,1,192.743827340446,0.187767945019036,FALSE
30,196,91,95.6127136955149,95.7392636466027,"A197",1659.125,2236.54166666667,737.5,30,30,30,30,"Polyamide (naturally occurring)",0.926626991285697,"Comparstic LDIR F2Ba Au MP2 240925.xlsx",30.6433380075047,1,1.747049284846,"image",-3969.29877685751,-3823.46132851202,1897.05780545628,-3401.61063004183,"98",7248.38574778934,-1170.84574593322,783.843,36.166,33.87,29.436,42.137,"Cellulose Acetate Butyrate (CAB)",91.51,"Comparstic Raman F2Ba Au IAEA 240930.csv",1891.30479473337,-3497.05010765902,0,216.220873574553,0.442199275744522,FALSE
31,208,742,71.1468956149936,71.4248023893055,"A210",1675.16304347826,6069.25724637681,712.5,32,28,28,32,"Polyamide (naturally occurring)",0.93579021553149,"Comparstic LDIR F2Ba Au MP2 240925.xlsx",30.1194816626018,0.888888905539498,1.83013662489535,"image",-3953.26073337925,9.25425119812735,3440.09811808575,-112.808896029418,"290",8847.73803535356,2163.33877889555,1236.815,45.109,35.741,35.741,45.109,"Polycarbonate (PC)",3.87,"Comparstic Raman F2Ba Au IAEA 240930.csv",3490.65708229759,-162.865582830254,0,171.061040450069,0.415915251233145,FALSE
32,210,63,64.7224016199506,65.2923070875508,"A212",2232.52192982456,4662.03947368421,700,36,28,28,36,"Polyamide (naturally occurring)",0.930803105523634,"Comparstic LDIR F2Ba Au MP2 240925.xlsx",29.8541066072092,1.30000010315565,1.59788944740385,"image",-3395.90184703295,-1397.96352149447,2391.19857789308,-1091.54333282362,"315",7773.65758666991,1294.20045751284,2415.793,65.173,55.075,54.427,67.895,"Cellulose Acetate Butyrate (CAB)",92.39,"Comparstic Raman F2Ba Au IAEA 240930.csv",2416.57663361394,-1032.00390421296,0,425.349520640867,0.152162864842152,FALSE
33,212,349,45.4278302939153,45.7875675002762,"A217",4154.58333333333,4045,687.5,53,22,22,53,"Polyethylene terephthalate",0.90668700525846,"Comparstic LDIR F2Ba Au MP2 240925.xlsx",29.586351363516,2.4444443959,1.84775079987067,"image",-1473.84044352418,-2015.00299517868,494.540859677271,-839.263611880241,"153",5896.4565887033,1479.6242869756,346.361,33.109,17.656,17.118,34.145,"Polyacrylamide/acrylate",60.14,"Comparstic Raman F2Ba Au IAEA 240930.csv",539.375635647328,-846.580074750204,1,167.652702725205,0.270963900703557,FALSE
34,218,117,84.6454624898367,86.6381102307039,"A224",6429.04166666667,365.083333333333,675,42,22,22,42,"Rubber",0.805345164262843,"Comparstic LDIR F2Ba Au MP2 240925.xlsx",29.3161507141752,0.526315765845089,1.60847504604865,"image",800.617889809157,-5694.91966184535,-2947.98656158742,-3066.85494617212,"561",2472.1434532688,-797.127749090326,32605.538,573.006,160.833,160.833,571.113,"Polyethylene terephtalate (PET)",90.96,"Comparstic Raman F2Ba Au IAEA 240930.csv",-2884.93749978717,-3123.33211081613,0,228.431679265974,0.370550454130664,FALSE
35,220,245,13.2254305198414,13.4863835811881,"A229",3142.08333333333,6438.75,662.5,30,25,25,30,"Rubber",0.70451537726586,"Comparstic LDIR F2Ba Au MP2 240925.xlsx",29.0434364080259,0.833333333333333,1.36462038127896,"image",-2486.34044352418,378.747004821315,2333.92763146362,799.454560291203,"254",7699.02880081803,3115.1428322988,1056.878,42.141,34.876,34.876,44.777,"Polyamide (PA)",81.82,"Comparstic Raman F2Ba Au IAEA 240930.csv",2341.94784776206,788.938470572996,1,131.206122850875,0.100798882189919,FALSE
36,229,29,33.046850260661,33.2574583736898,"A241",6416.7803030303,8269.77272727273,637.5,30,25,25,30,"Polyamide (naturally occurring)",0.921882136678206,"Comparstic LDIR F2Ba Au MP2 240925.xlsx",28.490177426065,1.2,1.92917975800353,"image",788.356526172793,2209.76973209404,273.24615155759,3697.63712158846,"476",5597.36737771229,6026.23954810574,377.339,32.131,16.616,16.616,31.574,"Cellulose Acetate Butyrate (CAB)",93.4,"Comparstic Raman F2Ba Au IAEA 240930.csv",240.286424656318,3700.03518637994,1,117.283137552962,0.281769834523211,FALSE
37,238,80,45.9846540571799,47.0856546667413,"A257",6692.04545454545,5725.41666666667,612.5,30,25,25,30,"Polyethylene terephthalate",0.724431794959143,"Comparstic LDIR F2Ba Au MP2 240925.xlsx",27.9259596281003,0.833333333333333,1.96918509261723,"image",1063.62167768794,-334.586328512018,-995.955632854915,1630.49132888805,"402",4406.17714199954,3965.91099101027,6816.157,104.475,86.384,86.384,105.541,"Polyethylene terephtalate (PET)",91.82,"Comparstic Raman F2Ba Au IAEA 240930.csv",-950.903811056432,1639.70662928447,1,139.396588204253,0.329883640981228,FALSE
38,245,782,61.3263486328934,61.5771834482688,"A267",977.462121212121,5224.12878787879,600,30,25,25,30,"Polyamide (naturally occurring)",0.9649490125108,"Comparstic LDIR F2Ba Au MP2 240925.xlsx",27.6395319577068,1.2,1.29665719926002,"image",-4650.96165564539,-835.874207299897,3694.32517801495,-1119.9584779244,"503",9039.47660823455,1146.09102097603,702.279,49.508,18.875,18.875,49.357,"Polycarbonate (PC)",1.2,"Comparstic Raman F2Ba Au IAEA 240930.csv",3682.39565517858,-1180.11334074977,0,135.316558253757,0.453206536024135,FALSE
39,246,129,63.277255796144,63.3994273022741,"A268",6791.02272727273,5134.50757575758,600,30,25,25,30,"Polyamide (naturally occurring)",0.97133510260454,"Comparstic LDIR F2Ba Au MP2 240925.xlsx",27.6395319577068,1.2,1.29665719926002,"image",1162.59895041522,-925.495419421109,-1320.73433800076,1164.64718552631,"775",3984.23746814466,3526.74928965111,688.932,35.21,25.263,25.263,37.483,"Cellulose Acetate Butyrate (CAB)",90.68,"Comparstic Raman F2Ba Au IAEA 240930.csv",-1372.84348491131,1200.54492792531,0,85.5146099973802,0.739958421117544,TRUE
40,249,231,60.7201748906921,62.0369617080563,"A283",3268.79901960784,1111.05392156863,575,30,25,25,30,"Polyamide (naturally occurring)",0.96630679112058,"Comparstic LDIR F2Ba Au MP2 240925.xlsx",27.05758189903,1.2,1.83342640276485,"image",-2359.62475724967,-4948.94907361006,61.4026757066324,-3711.64507004814,"248",5361.99966848712,-1363.15838639769,6327.099,181.286,63.243,63.243,180.995,"Polyamide (PA)",83.36,"Comparstic Raman F2Ba Au IAEA 240930.csv",4.91871543114758,-3689.36274812349,0,170.064145434592,0.357042777803189,FALSE
41,253,34,30.7501337124492,30.897732208325,"A290",5110.74275362319,3107.98913043478,562.5,56,19,19,56,"Polypropylene",0.950282962175133,"Comparstic LDIR F2Ba Au MP2 240925.xlsx",26.7618617422916,2.97297285290685,1.94594437455114,"image",-517.681023234322,-2952.0138647439,-704.897263732828,-1253.33394087506,"620",4654.17433806118,1042.18478836687,644.277,43.424,21.146,21.146,43.388,"Cellulose Acetate Butyrate (CAB)",93.26,"Comparstic Raman F2Ba Au IAEA 240930.csv",-702.906614994793,-1284.01957335893,2,46.3811551196182,0.662987664562121,FALSE
42,254,532,82.4893560755736,82.6985347360183,"A292",2672.58333333333,2946.30555555556,562.5,46,19,19,46,"Cellulosic",0.922325682799352,"Comparstic LDIR F2Ba Au MP2 240925.xlsx",26.7618617422916,2.41666652530182,1.45762864128796,"image",-2955.84044352418,-3113.69743962313,1317.43776191341,-2382.13092636512,"83",6755.83576116691,-69.7841208261989,598.799,29.194,26.417,26.417,29.227,"Polyurethane (PU)",18.04,"Comparstic Raman F2Ba Au IAEA 240930.csv",1398.75480811094,-2395.988482552,0,156.622230149909,0.52667719005546,FALSE
43,255,183,93.3686321682626,93.7997502709854,"A293",3761.69444444444,4274.47222222222,562.5,40,20,20,40,"Polyamide",0.687808759340656,"Comparstic LDIR F2Ba Au MP2 240925.xlsx",26.7618617422916,2,1.52750961247554,"image",-1866.72933241307,-1785.53077295646,924.212941866328,-802.330490720352,"67",6374.65488573883,1522.6793557363,1476.894,58.064,38.974,38.974,58.886,"Polyamide (PA)",87.74,"Comparstic Raman F2Ba Au IAEA 240930.csv",1017.57393268286,-803.525005989504,0,301.268716116404,0.309918113542818,FALSE
44,260,267,8.21530877496061,8.32633391098897,"A305",1383.05555555556,245.555555555556,550,30,25,25,30,"Polyethylene terephthalate",0.9346571516977,"Comparstic LDIR F2Ba Au MP2 240925.xlsx",26.4628371420061,1.2,1.87614506134744,"image",-4245.36822130196,-5814.44743962313,1324.77993454809,-5218.79912061887,"674",6673.74409672984,-2891.32629361087,422.158,32.56,24.171,24.171,32.148,"Cellulose Acetate Butyrate (CAB)",79.66,"Comparstic Raman F2Ba Au IAEA 240930.csv",1316.66314367387,-5217.53065533667,1,164.178421672511,0.0500389070090331,FALSE
45,261,789,65.8196920153913,66.2887193991424,"A306",6219.53703703704,3062.82407407407,550,30,25,25,30,"Polyamide (naturally occurring)",0.954875118476621,"Comparstic LDIR F2Ba Au MP2 240925.xlsx",26.4628371420061,0.833333333333333,1.87614506134744,"image",591.113260179526,-2997.17892110461,-1672.79933007278,-841.64186911773,"184",3717.87010941178,1427.95820446276,1171.893,55.137,32.186,31.973,60.845,"Polypropylene (PP) Lab bench",0.34,"Comparstic Raman F2Ba Au IAEA 240930.csv",-1639.21084364419,-898.246157263044,0,129.190411054002,0.509478153048669,FALSE
46,272,453,33.4513665480327,33.4911085328659,"A340",4097.32142857143,4224.22619047619,512.5,32,21,21,32,"Polyamide (naturally occurring)",0.971002271308307,"Comparstic LDIR F2Ba Au MP2 240925.xlsx",25.5447698497515,0.666666716618493,1.66317893971171,"image",-1531.10234828608,-1835.77680470249,616.377423274572,-709.035331667886,"31",5986.58519930904,1586.40085750214,488.728,30.388,22.294,22.294,30.445,"Polyacrylamide/acrylate",30.35,"Comparstic Raman F2Ba Au IAEA 240930.csv",629.504246253067,-739.803504223664,1,157.631949957399,0.212211842567912,FALSE
47,284,261,32.3230938097763,32.4279611729684,"A452",3649.75,3672.5,387.5,34,18,18,34,"Polyamide (naturally occurring)",0.938318886999982,"Comparstic LDIR F2Ba Au MP2 240925.xlsx",22.2121661164524,1.87499997500999,1.57597925440144,"image",-1978.67377685751,-2387.50299517868,775.571200556179,-1363.32128468822,"677",6110.58379733986,986.500232769692,372.89,25.474,20.808,20.488,28.009,"Cellulose Acetate Butyrate (CAB)",80.43,"Comparstic Raman F2Ba Au IAEA 240930.csv",753.502844283887,-1339.70412895611,1,139.093091229468,0.232384610364662,FALSE
48,286,419,66.2446059058174,66.607004421548,"A476",2054.58333333333,8317.08333333333,362.5,30,15,15,30,"Polyethylene terephthalate",0.722903505319137,"Comparstic LDIR F2Ba Au MP2 240925.xlsx",21.4836992849578,0.5,1.9676164648446,"image",-3573.84044352418,2257.08033815465,4028.19111974052,1966.31310203174,"95",9449.93493041991,4306.90713559503,822.566,34.835,31.098,29.57,38.212,"Polyacrylamide/acrylate",37.47,"Comparstic Raman F2Ba Au IAEA 240930.csv",4092.85397736394,1980.70277386923,0,313.820970665125,0.211090437217806,FALSE
