Repository: KristofM854/FTIR-LDIR-Raman

# Multi-Instrument Microplastic Particle Matching Pipeline

Spatial alignment and material cross-validation of microplastic particles detected by **FTIR** (PerkinElmer Spotlight, Bruker LUMOS), **Raman** (WITec) and **LDIR** (Agilent 8700) microspectroscopy on the same filter sample.

Version 1.0.0 · [Changelog](CHANGELOG.md) · [Validation](docs/validation.md) · [Input format](docs/input_format.md) · [Roadmap](docs/roadmap.md) · [How to cite](#citation)

## What it does

When the same filter is analysed by multiple instruments, each produces its own particle list with coordinates, sizes, and material identifications. This pipeline:

1. **Ingests** tabular data and companion images from up to four instruments (two FTIR, Raman, LDIR) into one checked particle table per instrument; any other instrument's table can be read through a column mapping
2. **Extracts spatial coordinates** for LDIR via a Python-based image processing backend (scipy/numpy sigma-clipping + auto-tuned threshold)
3. **Aligns** coordinate systems using a tiered approach (Landmark → RANSAC → ICP)
4. **Matches** particles one-to-one across instrument pairs (each instrument ↔ Raman, plus LDIR↔FTIR and Bruker↔PerkinElmer / LDIR)
5. **Identifies triplets** — particles detected by FTIR (PerkinElmer), Raman and LDIR together, with material-agreement quality scoring
6. **Compares** material identifications: family agreement (primary) and exact-polymer agreement (secondary), counting only identifications each instrument trusts; unresolvable name pairs are flagged for inspection
7. **Checks** itself: chance-match estimates, the LDIR image join against Raman, full provenance of every run
8. **Exports** matched pairs, agreement statistics, diagnostic plots, a PDF/HTML report and a Shiny viewer

## Pipeline overview

## Input data formats

| Instrument | Format | Key columns |
|------------|--------|-------------|
| **FTIR** (PerkinElmer Spotlight) | CSV (comma-separated) | `Coord. [um]` (bracketed X;Y), `Group` (material), `Max AAU score` |
| **Raman** (WITec) | CSV (semicolon-separated) | `Visual Center Point X/Y [um]`, `Material`, `HQI`, `Feret Max [um]` |
| **LDIR** (Agilent 8700) | XLSX | `Identification` (material), `Quality`, `Width/Height [um]` — **no X/Y coordinates** |
| **FTIR image** | PNG | Chemical absorption map exported from the FTIR instrument |
| **LDIR image** | PNG | Colored particle map exported from Agilent LDIR software |

The ingest module auto-detects CSV delimiters and handles encoding differences (Latin-1, UTF-8).

**Segmented PerkinElmer exports.** The current Spotlight software exports a
whole-filter scan as six segments (`…M1.csv` … `…M6.csv` and
`…_M1.bmp` … `…_M6.bmp`), each in its own coordinate frame. Select any one
segment table as the FTIR file and any one segment image as the FTIR image
(the tables and images may be in different folders): the pipeline finds the
other segments, stitches them (2 x 3 grid filled column by column, 2 µm per
pixel) into `inputs/ftir_stitched/` of the run, checks that the particles
land on particles in the stitched image, and continues with the stitched
table and image, placed exactly. A segment without particles may have no
table; all six images are needed. `Rscript tools/stitch_ftir_segments.R
<folder> [output folder]` does the same on its own. The stitched image's
placement is written next to it (`<name>_stitched.txt`); the pipeline reads
such a file for any FTIR image unless `ftir_image_width_um` / `_height_um` are
set in the config. This is a workaround until the software exports one file
per scan. The grid (2 x 3, filled
column by column) and the image scale (2 µm per pixel) are those of the
current exports.

Tables in any other layout are read with the column-mapping reader: name, in
an R list or a JSON file, which column holds each field and the units
(`config$<role>_column_map`). Every reader returns the same canonical particle
table, which is checked before the pipeline continues. Instrument labels the
material rules do not know can be translated per instrument in
`inst/materials/<role>.csv`. See [docs/input_format.md](docs/input_format.md).

## Output files

Each run creates a folder under `output/` (e.g. `output/2026-02-19_1/`).
Pair names: `ftir_perkin`, `ftir_bruker`, `raman`, `ldir`.

| Folder / file | Content |
|---|---|
| `00_manifest/manifest.json` | Run ID, git commit, input files with MD5, image assets, stage |
| `00_manifest/config_full.json`, `session_info.txt` | Every parameter as run; R and package versions |
| `00_manifest/images.json` | Placement of every image (pixel size, origin, extent, how it was obtained) |
| `00_manifest/supporting_files.csv` | Side files the run used (LDIR analyzed image, `.sam`, coordinate swaps, placement files) with their MD5 |
| `01_ingested/<instrument>_ingested.csv` | Canonical particle table per instrument, as read |

File: output/2026-02-19_2/ldir_ftir_matched.csv
"match_id","ldir_idx","ftir_idx","match_distance","match_score","ldir_particle_id","ldir_x_um","ldir_y_um","ldir_area_um2","ldir_major_um","ldir_minor_um","ldir_feret_min_um","ldir_feret_max_um","ldir_material","ldir_quality","ldir_source_file","ldir_diameter_um","ldir_aspect_ratio","ldir_coord_match_cost","ldir_coord_source","ldir_x_norm","ldir_y_norm","ldir_x_aligned","ldir_y_aligned","ftir_particle_id","ftir_x_um","ftir_y_um","ftir_area_um2","ftir_major_um","ftir_minor_um","ftir_feret_min_um","ftir_feret_max_um","ftir_material","ftir_quality","ftir_source_file","ftir_x_norm","ftir_y_norm","ftir_x_aligned","ftir_y_aligned","n_ref_candidates","next_best_distance","ambiguity_score","ambiguity_flag"
1,14,70,95.1602072126192,96.5136030712564,"A14",8521.06666666667,2659.8,21112.5,437,191,191,437,"Polyethylene terephthalate",0.906822932618016,"Comparstic LDIR F2Ba Au MP2 240925.xlsx",163.955084972138,0.437253457896217,0.284067341020022,"image",2657.82986249172,-3789.09660371107,3471.22080689466,-1384.36060882082,"MP_-1",3175,5750,1875,60.4,39.6,50,60.4,"Protein",0.789,"Comparstic Spotlight F2Ba Au 240926.csv",3560.27729455218,-1417.89278803505,3560.27729455218,-1417.89278803505,0,363.539409271955,0.26176036156078,FALSE
2,37,152,98.2126425412192,98.7502719772077,"A37",9043.50416666667,5825.1375,4575,164,62,62,164,"Carbonate",0.796739607038821,"Comparstic LDIR F2Ba Au MP2 240925.xlsx",76.3221522047392,2.63671880999908,0.17677134131306,"image",3180.26736249172,-623.759103711067,1750.41975500916,1326.12015855253,"MP_-1",5100,3100,2500,60.4,52.7,50,60.4,"Protein",0.726,"Comparstic Spotlight F2Ba Au 240926.csv",1841.69772606422,1362.37005724205,1841.69772606422,1362.37005724205,0,258.115091344101,0.38049941996723,FALSE
3,38,115,7.04698565759831,7.26666840527077,"A38",5939.97083333333,1594.66666666667,4550,110,57,57,110,"Polyethylene terephthalate",0.918361068411598,"Comparstic LDIR F2Ba Au MP2 240925.xlsx",76.1133360755196,0.516129006996268,0.0354351073165662,"image",76.7340291583823,-4854.2299370444,2255.32960150102,-3900.30180034413,"MP_7",4300,8325,3125,80.9,49.2,55,80.9,"PET",0.733,"Comparstic Spotlight F2Ba Au 240926.csv",2249.26390253799,-3896.71469803888,2249.26390253799,-3896.71469803888,1,429.862060757805,0.0163935976233287,FALSE
4,98,284,88.5644298013689,88.6866890285793,"A98",2569.88333333333,4672.47083333333,1425,53,35,35,53,"Polyamide (naturally occurring)",0.970435445372751,"Comparstic LDIR F2Ba Au MP2 240925.xlsx",42.5953794588991,0.666666666666667,0.390600924328619,"image",-3293.35347084162,-1776.42577037773,-2311.87954295303,-3850.70280587998,"MP_-1",8950,8625,1875,60.4,39.6,50,60.4,"Protein",0.755,"Comparstic Spotlight F2Ba Au 240926.csv",-2400.43539809046,-3849.47043137564,-2400.43539809046,-3849.47043137564,0,137.096367504401,0.646001286638944,FALSE
5,103,333,3.76131056335026,3.88016825511964,"A103",5759,10151.9708333333,1375,65,41,41,65,"Polyamide (naturally occurring)",0.805443938699752,"Comparstic LDIR F2Ba Au MP2 240925.xlsx",41.84141935942,0.627906964891254,0.641388599846742,"image",-104.23680417495,3703.07422962227,-3585.78390005368,2364.86797349034,"MP_-1",10600,2500,1875,60.4,39.6,50,60.4,"Protein",0.735,"Comparstic Spotlight F2Ba Au 240926.csv",-3586.9424211079,2368.44642093594,-3586.9424211079,2368.44642093594,1,365.454896081602,0.010292133457997,FALSE
6,129,280,30.914162258004,31.2161137959164,"A129",1158.4625,3190.30833333333,1125,40,35,35,40,"Polyamide (naturally occurring)",0.925494398314711,"Comparstic LDIR F2Ba Au MP2 240925.xlsx",37.8469878303024,0.875,0.546680359463814,"image",-4704.77430417495,-3258.58827037773,-2376.82935327005,-5897.90302435672,"MP_-1",8750,10650,1875,60.4,39.6,30,60.4,"Protein",0.72,"Comparstic Spotlight F2Ba Au 240926.csv",-2351.9918958459,-5879.49688036029,-2351.9918958459,-5879.49688036029,1,363.468342760297,0.085053245691858,FALSE
7,154,312,29.3356850666584,30.1726356842576,"A154",6173.375,9894.51666666667,925,35,32,32,35,"Polytetrafluoroethylene",0.659396083088727,"Comparstic LDIR F2Ba Au MP2 240925.xlsx",34.3183125878885,1.11111124431598,0.440144186770139,"image",310.13819582505,3445.6200629556,-3104.88670145643,2449.0520767138,"MP_-1",10100,2400,4375,104.1,53.5,77.5,104.1,"Cellulose",0.668,"Comparstic Spotlight F2Ba Au 240926.csv",-3081.93729516759,2430.7789497422,-3081.93729516759,2430.7789497422,1,118.80409249172,0.246924869769978,FALSE
8,156,350,69.801414311366,70.296901698767,"A156",3296.04166666667,8770.55833333333,900,36,34,34,36,"Cellulosic",0.839816627593298,"Comparstic LDIR F2Ba Au MP2 240925.xlsx",33.8513750128654,1.06666668088321,0.512349240303097,"image",-2567.19513750828,2321.66172962227,-4502.61866522524,-308.320009288313,"MP_23",11300,5175,1875,75,31.8,52.5,75,"PET",0.733,"Comparstic Spotlight F2Ba Au 240926.csv",-4482.45851728559,-241.493323937935,-4482.45851728559,-241.493323937935,0,366.94486807485,0.190223165342451,FALSE
9,171,358,76.7333104901746,78.4033123932035,"A171",4627.24166666667,10377.8458333333,800,35,28,28,35,"Polycarbonate",0.838984365484226,"Comparstic LDIR F2Ba Au MP2 240925.xlsx",31.9153824321146,1.25000012644056,0.62122819621813,"image",-1235.99513750828,3928.94922962227,-4580.96736891126,1778.76230524453,"MP_24",11625,3150,28750,238.6,153.4,192.5,238.6,"PET",0.888,"Comparstic Spotlight F2Ba Au 240926.csv",-4655.29423868918,1797.82843667696,-4655.29423868918,1797.82843667696,0,507.82900763656,0.151100684159993,FALSE
10,174,262,82.261883192076,82.4719113550227,"A174",2516.25833333333,3702.61666666666,787.5,55,20,20,55,"Carbonate",0.864125561005239,"Comparstic LDIR F2Ba Au MP2 240925.xlsx",31.6650618423356,0.363636363636364,0.701362941933681,"image",-3346.97847084162,-2746.2799370444,-1705.19196804252,-4610.2087613735,"MP_-1",8150,9400,1250,50,31.8,50,50,"Protein",0.661,"Comparstic Spotlight F2Ba Au 240926.csv",-1661.95612758016,-4680.19218459515,-1661.95612758016,-4680.19218459515,0,397.949321619323,0.206714470217812,FALSE
11,180,136,79.6852666604751,80.2593074162804,"A180",8059.8375,4361.06666666667,775,30,30,30,30,"Carbonate",0.686957881547874,"Comparstic LDIR F2Ba Au MP2 240925.xlsx",31.4127465715711,1,0.339702466078804,"image",2196.60069582505,-2087.8299370444,1992.6155557176,-422.350044670465,"MP_-1",4850,4800,2500,60.4,52.7,50,60.4,"Protein",0.808,"Comparstic Spotlight F2Ba Au 240926.csv",1964.06592621102,-347.954746581217,1964.06592621102,-347.954746581217,0,591.904255279881,0.134625264051863,FALSE
12,183,101,99.1431524626777,99.8123705943984,"A183",5043.94583333333,346.9375,762.5,35,30,30,35,"Polyamide (naturally occurring)",0.933151115187775,"Comparstic LDIR F2Ba Au MP2 240925.xlsx",31.1583881621075,1.16666666666667,0.3932979982147,"image",-819.290970841616,-6101.95910371107,2418.66952233863,-5428.88817439236,"MP_-1",4050,9750,3125,75,53.1,55,75,"Protein",0.852,"Comparstic Spotlight F2Ba Au 240926.csv",2392.08178827131,-5333.37661971229,2392.08178827131,-5333.37661971229,0,157.392447800933,0.629910480762532,FALSE
13,204,192,60.6530352750819,61.5257909001622,"A204",5951.12916666667,4428.07083333333,725,41,28,28,41,"Polyethylene terephthalate",0.858466609997686,"Comparstic LDIR F2Ba Au MP2 240925.xlsx",30.3825388987325,0.690476187719499,0.484026279031828,"image",87.892362491717,-2020.82577037773,374.324480619695,-1778.44870921487,"MP_-1",6300,6400,5000,104.1,61.2,50,104.1,"Cellulose",0.746,"Comparstic Spotlight F2Ba Au 240926.csv",402.136195099216,-1832.34953690601,402.136195099216,-1832.34953690601,0,565.699128946775,0.107217833953548,FALSE
14,224,295,58.0457266680925,58.4813237084551,"A224",4375.25833333333,7073.19166666667,675,42,22,22,42,"Rubber",0.805345164262843,"Comparstic LDIR F2Ba Au MP2 240925.xlsx",29.3161507141752,0.526315765845089,0.517460980821182,"image",-1487.97847084162,624.295062955599,-2565.44410578713,-855.342213420354,"MP_-1",9375,5600,1875,60.4,39.6,50,60.4,"Protein",0.716,"Comparstic Spotlight F2Ba Au 240926.csv",-2598.42240177936,-807.574668184325,-2598.42240177936,-807.574668184325,0,453.924541260592,0.127875277478706,FALSE
15,253,232,96.1293753537561,97.0189670219566,"A253",1941.00833333333,2234.5375,612.5,30,25,25,30,"Polyamide (naturally occurring)",0.957048639492698,"Comparstic LDIR F2Ba Au MP2 240925.xlsx",27.9259596281003,1.2,0.611010590658777,"image",-3922.22847084162,-4214.35910371107,-1155.54464090283,-6089.33532397736,"MP_-1",7525,10675,4375,80.9,68.9,55,80.9,"Protein",0.815,"Comparstic Spotlight F2Ba Au 240926.csv",-1134.80721041346,-5995.46937816844,-1134.80721041346,-5995.46937816844,0,270.019921140966,0.356008456515217,FALSE
16,255,208,93.5756270184709,94.1425335375614,"A255",2342.54583333333,1477.72083333333,612.5,30,25,25,30,"Polyamide (naturally occurring)",0.918731642282479,"Comparstic LDIR F2Ba Au MP2 240925.xlsx",27.9259596281003,1.2,0.611010590658777,"image",-3520.69097084162,-4971.17577037773,-351.249258260179,-6386.35793154662,"MP_-1",6700,11100,1875,60.4,39.6,30,60.4,"Protein",0.714,"Comparstic Spotlight F2Ba Au 240926.csv",-345.422623506689,-6479.75198006872,-345.422623506689,-6479.75198006872,0,226.289182862907,0.413522316155792,FALSE
17,277,47,40.6662075656499,41.0954278895092,"A277",10592.7791666667,3579.65833333333,587.5,28,25,25,28,"Polyamide (naturally occurring)",0.967805796044635,"Comparstic LDIR F2Ba Au MP2 240925.xlsx",27.3501047992857,1.14285711533267,0.444898613763678,"image",4729.54236249172,-2869.23827037773,4403.85773173265,683.509839064278,"MP_-1",2450,3575,1250,50,31.8,30,50,"Protein",0.687,"Comparstic Spotlight F2Ba Au 240926.csv",4443.49058804072,692.619017876662,4443.49058804072,692.619017876662,1,386.41240026657,0.105240431046198,FALSE
18,306,289,92.5069530384556,95.025502942324,"A306",5271.71666666667,7956.86666666667,550,30,25,25,30,"Polyamide (naturally occurring)",0.954875118476621,"Comparstic LDIR F2Ba Au MP2 240925.xlsx",26.4628371420061,0.833333333333333,0.327940140693726,"image",-591.520137508283,1507.9700629556,-2485.70701401213,401.859643242445,"MP_17",9425,4325,91875,638.7,183.1,252.5,638.7,"PET",0.959,"Comparstic Spotlight F2Ba Au 240926.csv",-2553.36711081453,464.944091889865,-2553.36711081453,464.944091889865,0,373.760518069047,0.247503277008425,FALSE
19,316,121,70.4059559378593,70.9923796375027,"A316",6483.96666666667,2211.67916666666,537.5,30,20,20,30,"Polyamide (naturally occurring)",0.973096407933045,"Comparstic LDIR F2Ba Au MP2 240925.xlsx",26.1603947847725,0.666666666666667,0.390150372071706,"image",620.729862491717,-4237.2174370444,2249.85570099137,-3077.11964494908,"MP_-1",4375,7575,1875,60.4,39.6,30,60.4,"Protein",0.701,"Comparstic Spotlight F2Ba Au 240926.csv",2230.40044082401,-3144.78419610657,2230.40044082401,-3144.78419610657,0,201.170065553242,0.34998226870501,FALSE
20,324,195,55.6531488112876,56.5797717789177,"A324",3311.64166666667,1951.84166666667,525,25,25,25,25,"Cellulosic",0.784865772545517,"Comparstic LDIR F2Ba Au MP2 240925.xlsx",25.8544147291321,1,0.712481012657122,"image",-2551.59513750828,-4497.0549370444,55.7865079061241,-5386.34852413733,"MP_-1",6325,9975,3125,80.9,49.2,55,80.9,"Protein",0.831,"Comparstic Spotlight F2Ba Au 240926.csv",111.411838642554,-5388.10794252818,111.411838642554,-5388.10794252818,0,251.061008176957,0.221671812821134,FALSE
21,325,243,55.3977931139203,56.8774576407157,"A325",9131.30833333333,9530.51666666667,525,25,25,25,25,"Polyamide (naturally occurring)",0.962711253353756,"Comparstic LDIR F2Ba Au MP2 240925.xlsx",25.8544147291321,1,0.542581975861725,"image",3268.07152915838,3081.6200629556,-654.827315017503,4149.78784115787,"MP_-1",7825,450,10625,150,90.2,100,150,"Protein",0.945,"Comparstic Spotlight F2Ba Au 240926.csv",-672.992045041525,4202.12289695269,-672.992045041525,4202.12289695269,0,292.979886024616,0.189083946565757,FALSE
22,330,268,53.9353929497698,54.569914666651,"A330",8831.17083333333,10064.5458333333,525,40,20,20,40,"Polyamide (naturally occurring)",0.951726692770488,"Comparstic LDIR F2Ba Au MP2 240925.xlsx",25.8544147291321,2,0.869156398164726,"image",2967.93402915838,3615.64922962227,-1234.89736646677,4348.17063991222,"MP_-1",8400,400,2500,60.4,52.7,50,60.4,"Protein",0.664,"Comparstic Spotlight F2Ba Au 240926.csv",-1241.47812852096,4294.6382181154,-1241.47812852096,4294.6382181154,0,580.575174692803,0.092899929760704,FALSE
23,345,275,85.1874735963061,85.7955934944234,"A345",6162.27083333333,7763.97916666667,500,30,20,20,30,"Polyamide (naturally occurring)",0.774855761290187,"Comparstic LDIR F2Ba Au MP2 240925.xlsx",25.2313252202016,0.666666666666667,0.462471033651332,"image",299.034029158383,1315.0825629556,-1692.51713456873,851.745579698195,"MP_-1",8675,3900,1875,60.4,39.6,50,60.4,"Protein",0.735,"Comparstic Spotlight F2Ba Au 240926.csv",-1775.40973631754,832.105767249125,-1775.40973631754,832.105767249125,0,409.250407800684,0.208154889946486,FALSE
24,370,300,81.421926791836,82.5519335451509,"A370",2545.5625,5605.70833333333,462.5,25,20,20,25,"Polyamide (naturally occurring)",0.927519031223428,"Comparstic LDIR F2Ba Au MP2 240925.xlsx",24.2667115497756,1.25,0.278068310653553,"image",-3317.67430417495,-843.188270377734,-2952.3175505593,-3170.49661998036,"MP_18",9500,7925,5000,95.7,66.5,75,95.7,"PET",0.816,"Comparstic Spotlight F2Ba Au 240926.csv",-2895.70741726085,-3111.97463291202,-2895.70741726085,-3111.97463291202,0,151.82782927432,0.536278014254713,FALSE
25,376,36,7.49866393875445,8.61465620636149,"A376",11297.8666666667,3934.17916666666,462.5,25,25,25,25,"Polyamide (naturally occurring)",0.934598424284252,"Comparstic LDIR F2Ba Au MP2 240925.xlsx",24.2667115497756,1,0.884633681708904,"image",5434.62986249172,-2514.7174370444,4693.628739638,1418.22594848296,"MP_-1",2250,2825,4375,95.7,58.2,75,95.7,"Protein",0.858,"Comparstic Spotlight F2Ba Au 240926.csv",4698.29000847661,1424.09983422245,4698.29000847661,1424.09983422245,1,179.420247969655,0.0417938556189193,FALSE
26,400,327,48.2607174248914,50.5075182404537,"A400",3513.7375,7718.20833333333,425,25,20,20,25,"Polyethylene terephthalate",0.9338797427024,"Comparstic LDIR F2Ba Au MP2 240925.xlsx",23.2621324584064,0.8,0.902425373424706,"image",-2349.49930417495,1269.31172962227,-3638.45062774858,-948.469575479926,"MP_20",10425,5775,43750,369.1,150.9,175,369.1,"PET",0.903,"Comparstic Spotlight F2Ba Au 240926.csv",-3656.33047899754,-903.643157312951,-3656.33047899754,-903.643157312951,1,186.938903251123,0.258163049988909,FALSE
27,407,228,72.9847944872265,73.1743999306939,"A407",4994.87083333333,4870.2875,425,25,20,20,25,"Carbonate",0.783919203644601,"Comparstic LDIR F2Ba Au MP2 240925.xlsx",23.2621324584064,0.8,0.593548419453752,"image",-868.365970841617,-1578.60910371107,-634.151058679348,-2086.08605133869,"MP_-1",7375,6775,625,31.8,25,25,31.8,"Cellulose",0.673,"Comparstic Spotlight F2Ba Au 240926.csv",-695.522824559151,-2125.58651436303,-695.522824559151,-2125.58651436303,0,374.629192478146,0.194818759329558,FALSE
28,440,226,71.2825205421063,72.0286707011329,"A440",2798.95416666667,2485.275,400,25,20,20,25,"Polyamide (naturally occurring)",0.936523419568051,"Comparstic LDIR F2Ba Au MP2 240925.xlsx",22.5675833419103,1.25,0.609721278699353,"image",-3064.28263750828,-3963.62160371107,-682.50053413155,-5330.14005825881,"MP_-1",7175,10025,1875,60.4,39.6,30,60.4,"Protein",0.721,"Comparstic Spotlight F2Ba Au 240926.csv",-738.173376290937,-5374.65671110616,-738.173376290937,-5374.65671110616,0,674.455736614997,0.105688952843464,FALSE
29,467,342,29.4411863670234,30.2832675419569,"A467",3217.5,8092.5,375,25,20,20,25,"Polyamide (naturally occurring)",0.956460040270024,"Comparstic LDIR F2Ba Au MP2 240925.xlsx",21.8509686118416,1.25,0.627550784010781,"image",-2645.73680417495,1643.60339628893,-4109.09634148129,-866.68948340066,"MP_-1",10900,5750,2500,60.4,52.7,50,60.4,"Protein",0.834,"Comparstic Spotlight F2Ba Au 240926.csv",-4127.1618494758,-843.442529286235,-4127.1618494758,-843.442529286235,1,235.982985410641,0.12475978433696,FALSE
30,474,197,87.2409236449535,88.4826300736155,"A474",7360.00416666667,5964.99583333333,362.5,25,20,20,25,"Polyamide (naturally occurring)",0.780131420852028,"Comparstic LDIR F2Ba Au MP2 240925.xlsx",21.4836992849578,0.8,0.617000573115628,"image",1496.76736249172,-483.900770377733,400.858492258044,307.920152897243,"MP_-1",6475,4175,5000,104.1,61.2,95,104.1,"Cellulose",0.712,"Comparstic Spotlight F2Ba Au 240926.csv",393.443635294842,394.845400407043,393.443635294842,394.845400407043,0,236.225511163729,0.369312032452272,FALSE
31,496,252,35.7933481617526,38.2665796475609,"A496",7828.65416666667,8510.50416666667,337.5,20,20,20,20,"Polyamide (naturally occurring)",0.923730781957814,"Comparstic LDIR F2Ba Au MP2 240925.xlsx",20.7296489682801,1,1.05527880805511,"image",1965.41736249172,2061.6075629556,-946.775151610419,2519.99088527134,"MP_-1",8000,2175,35625,543.7,83.4,130,543.7,"Cellulose",0.878,"Comparstic Spotlight F2Ba Au 240926.csv",-975.416452361474,2498.52370884043,-975.416452361474,2498.52370884043,1,563.165422087149,0.0635574322533845,FALSE

File: output/2026-02-19_2/ldir_raman_matched.csv
"match_id","ldir_idx","raman_idx","match_distance","match_score","ldir_particle_id","ldir_x_um","ldir_y_um","ldir_area_um2","ldir_major_um","ldir_minor_um","ldir_feret_min_um","ldir_feret_max_um","ldir_material","ldir_quality","ldir_source_file","ldir_diameter_um","ldir_aspect_ratio","ldir_coord_match_cost","ldir_coord_source","ldir_x_norm","ldir_y_norm","ldir_x_aligned","ldir_y_aligned","raman_particle_id","raman_x_um","raman_y_um","raman_area_um2","raman_major_um","raman_minor_um","raman_feret_min_um","raman_feret_max_um","raman_material","raman_quality","raman_source_file","raman_x_norm","raman_y_norm","n_ref_candidates","next_best_distance","ambiguity_score","ambiguity_flag"
1,24,315,81.9380488389811,83.4371508710286,"A24",7965.20833333333,7814.625,9050,145,100,100,145,"Polyamide (naturally occurring)",0.781205877791979,"Comparstic LDIR F2Ba Au MP2 240925.xlsx",107.344389140063,0.689655172413793,0.331171608729849,"image",2101.97152915838,1365.72839628893,-380.855672046723,2091.74998333849,"696",4972.2077793069,4499.79384364298,351.634,25.043,20.095,20.018,26.43,"Polyacrylamide/acrylate",69.48,"Comparstic Raman F2Ba Au IAEA 240930.csv",-384.873173749073,2173.58948191718,0,163.634780764717,0.500737364367518,FALSE
2,32,699,78.8620988744667,79.9858409306869,"A32",7550.8875,124.258333333333,6450,111,81,81,111,"Polyethylene terephthalate",0.881695252838208,"Comparstic LDIR F2Ba Au MP2 240925.xlsx",90.6222658265715,1.37755096363061,0.0252132442934478,"image",1687.65069582505,-6324.63827037773,4437.94516658017,-3923.4166163486,"428",9717.45042431974,-1583.02627086901,548.212,27.77,26.274,26.274,33.286,"Polycarbonate (PC)",6.45,"Comparstic Raman F2Ba Au IAEA 240930.csv",4360.36947126377,-3909.23063259481,0,132.1716757211,0.596664137336627,FALSE
3,38,77,10.2902052393162,10.3952748991174,"A38",5939.97083333333,1594.66666666667,4550,110,57,57,110,"Polyethylene terephthalate",0.918361068411598,"Comparstic LDIR F2Ba Au MP2 240925.xlsx",76.1133360755196,0.516129006996268,0.0354351073165662,"image",76.7340291583823,-4854.2299370444,2255.32960150102,-3900.30180034413,"368",7610.04832537924,-1564.0820406143,4543.72,87.373,73.131,73.131,88.111,"Polyethylene terephtalate (PET)",91.93,"Comparstic Raman F2Ba Au IAEA 240930.csv",2252.96737232327,-3890.2864023401,1,225.100597420381,0.0457138068811919,FALSE
4,49,314,86.5948488525984,87.5549035352845,"A49",2390.10416666667,2355.70833333333,3275,80,50,50,80,"Polyethylene terephthalate",0.911702241758719,"Comparstic LDIR F2Ba Au MP2 240925.xlsx",64.5744493511765,0.625,0.117395691688663,"image",-3473.13263750828,-4093.18827037773,-901.206771415822,-5699.45227472775,"93",4440.6211970081,-3288.00699379281,411.283,26.47,20.142,20.142,27.555,"Polyacrylamide/acrylate",69.78,"Comparstic Raman F2Ba Au IAEA 240930.csv",-916.459756047872,-5614.21135551861,0,264.909502000823,0.326884646260554,FALSE
5,57,649,68.3391833489702,68.9091276320392,"A57",7520.5,5657.6,2712.5,60,60,60,60,"Cellulosic",0.822302459045794,"Comparstic LDIR F2Ba Au MP2 240925.xlsx",58.7678676241884,1,0.759514267176656,"image",1657.26319582505,-791.296603711067,725.601147939091,185.547308225831,"729",6067.52872857916,2578.38964174872,572.105,53.217,17.651,17.651,53.176,"Polyethylene naphtalate (PEN)",9.25,"Comparstic Raman F2Ba Au IAEA 240930.csv",710.447775523187,252.185280022916,0,320.860959742774,0.212986906863821,FALSE
6,63,378,61.0152599345658,61.8545632629069,"A63",647.291666666667,5734.02916666667,2462.5,73,54,54,73,"Carbonate",0.860504115038641,"Comparstic LDIR F2Ba Au MP2 240925.xlsx",55.9942173702815,0.735849120257435,0.289548487248698,"image",-5215.94513750828,-714.867437044401,-4454.45711573808,-4340.51698433118,"69",896.327936627112,-2075.00218990796,412.601,26.101,21.843,20.738,27.603,"Polyvinyl Chloride (PVC)",53.44,"Comparstic Raman F2Ba Au IAEA 240930.csv",-4460.75301642886,-4401.20655163376,0,194.932303994597,0.313007432243026,FALSE
7,66,623,86.1585320033288,87.3283844488264,"A66",4516.47083333333,11030.7166666667,2387.5,180,30,30,180,"Cellulosic",0.94209901081891,"Comparstic LDIR F2Ba Au MP2 240925.xlsx",55.1349200875017,6,0.978377329799034,"image",-1346.76597084162,4581.8200629556,-5098.96794350303,2192.10096048193,"668",174.724984197747,4539.9785744863,357.236,30.909,18.584,18.584,31,"Polyether sulphone (PES)",10.96,"Comparstic Raman F2Ba Au IAEA 240930.csv",-5182.35596885823,2213.7742127605,0,614.799505808065,0.140140860865016,FALSE
8,85,750,53.9517918154944,54.4365096197184,"A85",8488.025,7132.88333333333,1700,60,39,39,60,"Polycarbonate",0.887871498426707,"Comparstic LDIR F2Ba Au MP2 240925.xlsx",46.5242649168128,1.54545453430827,0.579462980970404,"image",2624.78819582505,683.986729622266,463.883148662202,1931.62141308977,"97",5848.80897927479,4304.03679767765,443.25,49.528,24.96,24.96,49.292,"Polyether sulphone (PES)",3.49,"Comparstic Raman F2Ba Au IAEA 240930.csv",491.728026218817,1977.83243595185,0,169.073015996516,0.319103503876727,FALSE
9,98,242,93.7059369896077,94.0131154047866,"A98",2569.88333333333,4672.47083333333,1425,53,35,35,53,"Polyamide (naturally occurring)",0.970435445372751,"Comparstic LDIR F2Ba Au MP2 240925.xlsx",42.5953794588991,0.666666666666667,0.390600924328619,"image",-3293.35347084162,-1776.42577037773,-2311.87954295303,-3850.70280587998,"370",2952.06395305476,-1534.80459385702,694.04,38.451,24.518,24.389,39.537,"Polyacrylamide/acrylate",81.96,"Comparstic Raman F2Ba Au IAEA 240930.csv",-2405.01700000121,-3861.00895558282,0,136.876707335328,0.684601045815936,FALSE
10,101,313,35.6788278176977,36.0574216730163,"A101",9806.00833333333,6795.80416666667,1400,45,40,40,45,"Polyamide (naturally occurring)",0.92007180937491,"Comparstic LDIR F2Ba Au MP2 240925.xlsx",42.2200824564475,0.888888888888889,0.338309200450916,"image",3942.77152915838,346.907562955599,1672.18767118858,2558.91758672771,"427",7035.40667431974,4849.97506956336,495.154,40.877,22.762,22.762,40.795,"Polyacrylamide/acrylate",69.8,"Comparstic Raman F2Ba Au IAEA 240930.csv",1678.32572126377,2523.77070783756,1,94.9005098572755,0.375960338583601,FALSE
11,103,209,1.35172357184296,1.71337096783268,"A103",5759,10151.9708333333,1375,65,41,41,65,"Polyamide (naturally occurring)",0.805443938699752,"Comparstic LDIR F2Ba Au MP2 240925.xlsx",41.84141935942,0.627906964891254,0.641388599846742,"image",-104.23680417495,3703.07422962227,-3585.78390005368,2364.86797349034,"541",1771.78100142805,4689.81021377354,787.963,35.316,29.227,29.116,36.779,"Polyacrylamide/acrylate",86.13,"Comparstic Raman F2Ba Au IAEA 240930.csv",-3585.29995162792,2363.60585204774,1,301.579225328891,0.00448215081913823,FALSE
12,110,392,45.7803723969734,46.5546130235261,"A110",5552.67916666667,122.254166666668,1275,40,40,40,40,"Polyamide (naturally occurring)",0.911695689243465,"Comparstic LDIR F2Ba Au MP2 240925.xlsx",40.291195310357,1,0.118428738169574,"image",-310.557637508284,-6326.6424370444,2948.12931980943,-5257.33027438295,"686",8312.7070475539,-2976.28829596533,3750.485,139.39,44.087,44.085,142.999,"Polyamide (PA)",49.67,"Comparstic Raman F2Ba Au IAEA 240930.csv",2955.62609449793,-5302.49265769113,1,102.301425542962,0.447504735676899,FALSE
13,117,465,77.5338099178974,78.7600554689376,"A117",4484.5125,9988.3875,1212.5,67,27,27,67,"Polycarbonate",0.714527233622709,"Comparstic LDIR F2Ba Au MP2 240925.xlsx",39.2912579079798,0.395348846291433,0.64450937577377,"image",-1378.72430417495,3539.49089628893,-4427.78494276816,1392.95839695043,"658",962.345708726855,3649.02568493151,17029.352,279.471,109.12,109.12,281.338,"Polyamide (PA)",28.38,"Comparstic Raman F2Ba Au IAEA 240930.csv",-4394.73524432912,1322.82132320571,0,127.638706165249,0.607447476140329,FALSE
14,123,176,69.2966117881582,69.6948079838958,"A123",5548.725,1801.20416666667,1150,42,35,35,42,"Polyamide (naturally occurring)",0.967228630447921,"Comparstic LDIR F2Ba Au MP2 240925.xlsx",38.2651992866291,1.19999994605203,0.25610941014828,"image",-314.511804174949,-4647.6924370444,1825.64397735304,-4007.05951680256,"551",7248.38574778934,-1703.0063958155,416.885,29.593,20.851,19.671,32.348,"Cellulose Acetate Butyrate (CAB)",88.47,"Comparstic Raman F2Ba Au IAEA 240930.csv",1891.30479473337,-4029.2107575413,0,230.883264143447,0.3001370066611,FALSE
15,135,207,39.5428756067265,39.7339008835724,"A135",695.933333333333,5241.7625,1087.5,40,35,35,40,"Polyamide (naturally occurring)",0.93285967297164,"Comparstic LDIR F2Ba Au MP2 240925.xlsx",37.2108586960781,0.875,0.357438359825285,"image",-5167.30347084162,-1207.13410371107,-4089.91198064321,-4675.43376721371,"266",1234.45374329449,-2327.01785905394,635.709,34.91,28.009,26.914,37.215,"Cellulose Acetate Butyrate (CAB)",86.25,"Comparstic Raman F2Ba Au IAEA 240930.csv",-4122.62720976148,-4653.22222077974,1,320.121703617206,0.123524506960675,FALSE
16,150,329,32.9584352576912,33.2857825152506,"A150",3766.425,8596.7375,962.5,35,35,35,35,"Cellulosic",0.911131013108027,"Comparstic LDIR F2Ba Au MP2 240925.xlsx",35.0070430314757,1,0.698077913411591,"image",-2096.81180417495,2147.84089628893,-4035.69278866038,-124.378266359335,"234",1339.5081110706,2229.35655099529,437.153,24.087,23.809,23.749,25.979,"Polyethylene (PE)",66.19,"Comparstic Raman F2Ba Au IAEA 240930.csv",-4017.57284198537,-96.8478107305136,1,179.244415486461,0.183874265584474,FALSE
17,154,256,23.5562199530166,24.3301074824745,"A154",6173.375,9894.51666666667,925,35,32,32,35,"Polytetrafluoroethylene",0.659396083088727,"Comparstic LDIR F2Ba Au MP2 240925.xlsx",34.3183125878885,1.11111124431598,0.440144186770139,"image",310.13819582505,3445.6200629556,-3104.88670145643,2449.0520767138,"493",2269.49759630177,4759.27239137414,4039.174,94.151,57.665,57.295,94.721,"Polyamide (PA)",80.9,"Comparstic Raman F2Ba Au IAEA 240930.csv",-3087.5833567542,2433.06802964834,1,104.107224787712,0.226268830055271,FALSE
18,156,119,61.0714383043078,61.9316553405994,"A156",3296.04166666667,8770.55833333333,900,36,34,34,36,"Cellulosic",0.839816627593298,"Comparstic LDIR F2Ba Au MP2 240925.xlsx",33.8513750128654,1.06666668088321,0.512349240303097,"image",-2567.19513750828,2321.66172962227,-4502.61866522524,-308.320009288313,"374",871.068962954167,2076.65457379067,4816.92,104.748,66.824,66.824,106.191,"Polyethylene terephtalate (PET)",90.93,"Comparstic Raman F2Ba Au IAEA 240930.csv",-4486.01199010181,-249.549787935134,0,309.791743950869,0.197137075137784,FALSE
19,165,499,77.2806638738053,77.416397493899,"A165",11500.125,4553.9,825,46,27,27,46,"Cellulosic",0.957407166211825,"Comparstic LDIR F2Ba Au MP2 240925.xlsx",32.4102240721429,0.57999997740295,0.805733022733306,"image",5636.88819582505,-1894.99660371107,4431.32913102896,2015.5564387926,"51",9711.1356809015,4340.77712302012,1031.832,39.037,38.463,36.89,41.874,"Polyethylene naphtalate (PEN)",21.69,"Comparstic Raman F2Ba Au IAEA 240930.csv",4354.05472784553,2014.57276129432,0,103.40065240773,0.747390486174806,TRUE
20,171,172,72.1284233268126,73.8499857546322,"A171",4627.24166666667,10377.8458333333,800,35,28,28,35,"Polycarbonate",0.838984365484226,"Comparstic LDIR F2Ba Au MP2 240925.xlsx",31.9153824321146,1.25000012644056,0.62122819621813,"image",-1235.99513750828,3928.94922962227,-4580.96736891126,1778.76230524453,"193",704.589363746119,4095.65026487586,32592.521,249.366,176.886,174.968,256.952,"Polyethylene terephtalate (PET)",88.68,"Comparstic Raman F2Ba Au IAEA 240930.csv",-4652.49158930985,1769.44590315006,0,492.508460159731,0.146451135688958,FALSE
21,174,133,66.9850705913871,67.2028775774477,"A174",2516.25833333333,3702.61666666666,787.5,55,20,20,55,"Carbonate",0.864125561005239,"Comparstic LDIR F2Ba Au MP2 240925.xlsx",31.6650618423356,0.363636363636364,0.701362941933681,"image",-3346.97847084162,-2746.2799370444,-1705.19196804252,-4610.2087613735,"279",3679.98164890236,-2344.81395414169,658.613,35.898,27.412,27.386,37.888,"Cellulose Acetate Butyrate (CAB)",90.52,"Comparstic Raman F2Ba Au IAEA 240930.csv",-1677.09930415361,-4671.01831586749,0,387.861996972528,0.17270336128376,FALSE
22,180,278,65.4512334772392,65.6224598513646,"A180",8059.8375,4361.06666666667,775,30,30,30,30,"Carbonate",0.686957881547874,"Comparstic LDIR F2Ba Au MP2 240925.xlsx",31.4127465715711,1,0.339702466078804,"image",2196.60069582505,-2087.8299370444,1992.6155557176,-422.350044670465,"498",7308.08877647085,1954.37817851027,626.976,38.261,25.669,25.669,38.486,"Polyacrylamide/acrylate",77.29,"Comparstic Raman F2Ba Au IAEA 240930.csv",1951.00782341488,-371.826183215534,0,176.81116804901,0.370175901213984,FALSE
23,198,199,54.4437998315732,54.7386586322003,"A198",6104.25833333333,4237.72916666667,737.5,30,30,30,30,"Polyamide (naturally occurring)",0.947245249153435,"Comparstic LDIR F2Ba Au MP2 240925.xlsx",30.6433380075047,1,0.419152370367858,"image",241.021529158384,-2211.1674370444,615.517336063177,-1818.38265093188,"277",5972.23350972214,562.264288580907,347.679,31.236,18.191,17.335,32.88,"Cellulose Acetate Butyrate (CAB)",86.72,"Comparstic Raman F2Ba Au IAEA 240930.csv",615.152556666168,-1763.9400731449,0,210.761064298221,0.258320008075764,FALSE
24,200,612,65.3122347203273,66.0496221326777,"A200",10456.225,7164.35416666667,725,30,30,30,30,"Polyamide (naturally occurring)",0.937432938110214,"Comparstic LDIR F2Ba Au MP2 240925.xlsx",30.3825388987325,1,0.293640031272931,"image",4592.98819582505,715.4575629556,1911.65687659006,3267.51466484841,"705",7221.97863894945,5639.31799684289,744.626,249.305,9.549,9.549,247.616,"Polytetrafluoroethylene (PTFE)",11.78,"Comparstic Raman F2Ba Au IAEA 240930.csv",1864.89768589348,3313.11363511709,0,197.734046060345,0.330303435455901,FALSE
25,204,217,66.7605864029528,67.6601854413417,"A204",5951.12916666667,4428.07083333333,725,41,28,28,41,"Polyethylene terephthalate",0.858466609997686,"Comparstic LDIR F2Ba Au MP2 240925.xlsx",30.3825388987325,0.690476187719499,0.484026279031828,"image",87.892362491717,-2020.82577037773,374.324480619695,-1778.44870921487,"327",5762.69884175339,488.783637895976,4953.026,112.58,60.62,60.395,112.184,"Polyamide (PA)",85.32,"Comparstic Raman F2Ba Au IAEA 240930.csv",405.617888697418,-1837.42072382983,0,111.557925887247,0.598438756116965,FALSE
26,214,703,40.2364721781456,40.3361931322338,"A214",1337.91666666667,4150.14166666667,700,35,25,25,35,"Polyamide (naturally occurring)",0.853869071996376,"Comparstic LDIR F2Ba Au MP2 240925.xlsx",29.8541066072092,0.714285714285714,0.505488418735023,"image",-4525.32013750828,-2298.7549370444,-2882.93563271839,-5061.97137116656,"566",2514.05038686255,-2740.92058674015,628.623,40.267,22.152,22.131,40.593,"Polytetrafluoroethylene (PTFE)",6.01,"Comparstic Raman F2Ba Au IAEA 240930.csv",-2843.03056619342,-5067.12494846595,1,54.9463082480797,0.732287090089475,TRUE
27,223,426,61.3877166035846,61.6718918556203,"A223",8722.1875,1738.37083333333,675,28,28,28,28,"Polyamide (naturally occurring)",0.959281921288804,"Comparstic LDIR F2Ba Au MP2 240925.xlsx",29.3161507141752,1,0.348046189011821,"image",2858.95069582505,-4710.52577037773,4235.72099307242,-1937.86352191446,"502",9630.76621921485,340.100133775685,331.201,31.55,20.913,20.913,31.661,"Polyvinyl Chloride (PVC)",36.53,"Comparstic Raman F2Ba Au IAEA 240930.csv",4273.68526615888,-1986.10422795012,0,194.56547668321,0.31551186597988,FALSE
28,224,470,55.0715294587988,55.0879715938558,"A224",4375.25833333333,7073.19166666667,675,42,22,22,42,"Rubber",0.805345164262843,"Comparstic LDIR F2Ba Au MP2 240925.xlsx",29.3161507141752,0.526315765845089,0.517460980821182,"image",-1487.97847084162,624.295062955599,-2565.44410578713,-855.342213420354,"102",2761.47351534072,1516.93867990154,679.869,41.826,24.817,24.817,42.361,"Polyacrylamide/acrylate",26.96,"Comparstic Raman F2Ba Au IAEA 240930.csv",-2595.60743771525,-809.265681824264,0,458.023980017915,0.120237218707729,FALSE
29,249,13,31.419148088308,31.5835243915791,"A249",8781.77083333333,7805.09166666667,625,35,20,20,35,"Polyamide (naturally occurring)",0.903985177441214,"Comparstic LDIR F2Ba Au MP2 240925.xlsx",28.2094791773878,0.571428571428571,0.631515579084012,"image",2918.53402915838,1356.1950629556,234.856595900474,2629.12486682784,"316",5583.01568812539,4985.4550192637,400.078,31.574,18.944,18.592,32.117,"Polypropylene (PP)",94.64,"Comparstic Raman F2Ba Au IAEA 240930.csv",225.934735069417,2659.2506575379,1,227.362376073318,0.138189741992212,FALSE
30,253,544,45.1832406740904,46.2986907052699,"A253",1941.00833333333,2234.5375,612.5,30,25,25,30,"Polyamide (naturally occurring)",0.957048639492698,"Comparstic LDIR F2Ba Au MP2 240925.xlsx",27.9259596281003,1.2,0.611010590658777,"image",-3922.22847084162,-4214.35910371107,-1155.54464090283,-6089.33532397736,"343",4193.19806852993,-3807.53815683861,5925.209,114.322,72.226,70.408,117.839,"Polyether sulphone (PES)",16.93,"Comparstic Raman F2Ba Au IAEA 240930.csv",-1163.88288452604,-6133.74251856441,1,101.667458927907,0.444421854844725,FALSE
31,255,295,85.6166676087429,85.786221212707,"A255",2342.54583333333,1477.72083333333,612.5,30,25,25,30,"Polyamide (naturally occurring)",0.918731642282479,"Comparstic LDIR F2Ba Au MP2 240925.xlsx",27.9259596281003,1.2,0.611010590658777,"image",-3520.69097084162,-4971.17577037773,-351.249258260179,-6386.35793154662,"545",5010.09623981632,-4145.66396350599,463.517,36.279,22.565,22.565,36.713,"Cellulose Acetate Butyrate (CAB)",73.93,"Comparstic Raman F2Ba Au IAEA 240930.csv",-346.984713239653,-6471.86832523179,0,208.210034484252,0.411203368852132,FALSE
32,257,621,91.4468871889855,93.2546880190668,"A257",10796.4458333333,2342.22083333333,612.5,30,25,25,30,"Polyethylene terephthalate",0.724431794959143,"Comparstic LDIR F2Ba Au MP2 240925.xlsx",27.9259596281003,0.833333333333333,0.611010590658777,"image",4933.20902915838,-4106.67577037773,5380.97410424409,-104.115017836003,"203",10788.0864675025,2145.54268380779,14861.713,394.132,71.39,71.39,394.384,"Polycarbonate (PC)",11.17,"Comparstic Raman F2Ba Au IAEA 240930.csv",5431.00551444653,-180.661677918014,0,115.693280948977,0.790425221230567,TRUE
33,265,421,14.5490706303714,14.7684417011543,"A265",3582.25833333333,4484.24166666666,600,30,25,25,30,"Polyamide (naturally occurring)",0.935189290172542,"Comparstic LDIR F2Ba Au MP2 240925.xlsx",27.6395319577068,1.2,0.654476340238938,"image",-2280.97847084162,-1964.6549370444,-1430.88772721544,-3316.10970466146,"777",3940.034264217,-985.421916470463,324.281,29.633,17.455,17.455,30.551,"Polyacrylamide/acrylate",37.31,"Comparstic Raman F2Ba Au IAEA 240930.csv",-1417.04668883897,-3311.62627819627,1,95.930095650333,0.151663255746174,FALSE
34,277,625,38.9194041884986,39.1229321636767,"A277",10592.7791666667,3579.65833333333,587.5,28,25,25,28,"Polyamide (naturally occurring)",0.967805796044635,"Comparstic LDIR F2Ba Au MP2 240925.xlsx",27.3501047992857,1.14285711533267,0.444898613763678,"image",4729.54236249172,-2869.23827037773,4403.85773173265,683.509839064278,"355",9797.81988600638,3022.14388377569,738.859,39.098,28.002,26.966,41.077,"Polycarbonate (PC)",10.8,"Comparstic Raman F2Ba Au IAEA 240930.csv",4440.73893295041,695.939522049886,1,313.604853775547,0.124103322126366,FALSE
35,281,417,91.1311880654543,91.2515723034104,"A281",4780.53333333333,894.995833333332,575,46,25,25,46,"Polyamide (naturally occurring)",0.970070997757321,"Comparstic LDIR F2Ba Au MP2 240925.xlsx",27.05758189903,0.538461474617794,0.71718474602495,"image",-1082.70347084162,-5553.90077037773,1856.65056711858,-5195.54772115439,"598",7228.29338236768,-2779.38311483305,438.471,42.216,19.89,19.89,42.216,"Polyacrylamide/acrylate",37.76,"Comparstic Raman F2Ba Au IAEA 240930.csv",1871.21242931171,-5105.58747655885,0,179.316039872516,0.508215484405319,FALSE
36,285,740,74.18991008742,74.2889467167697,"A285",7464.6,8442.85,575,35,20,20,35,"Polyamide (naturally occurring)",0.927075358183687,"Comparstic LDIR F2Ba Au MP2 240925.xlsx",27.05758189903,0.571428571428571,0.283488378122892,"image",1601.36319582505,1993.95339628893,-1173.33638865584,2226.75068677596,"710",4195.49433886384,4479.70147822132,539.15,28.009,25.167,24.067,30.294,"Polyvinyl Chloride (PVC)",3.96,"Comparstic Raman F2Ba Au IAEA 240930.csv",-1161.58661419213,2153.49711649552,1,23.1086769160837,3.21047848636387,TRUE
37,316,301,55.7502428412878,55.9034214717203,"A316",6483.96666666667,2211.67916666666,537.5,30,20,20,30,"Polyamide (naturally occurring)",0.973096407933045,"Comparstic LDIR F2Ba Au MP2 240925.xlsx",26.1603947847725,0.666666666666667,0.390150372071706,"image",620.729862491717,-4237.2174370444,2249.85570099137,-3077.11964494908,"651",7589.95595995758,-804.016560092037,429.408,37.432,19.115,19.115,36.939,"Polyacrylamide/acrylate",72.75,"Comparstic Raman F2Ba Au IAEA 240930.csv",2232.87500690161,-3130.22092181784,0,192.686859324634,0.289330798356941,FALSE
38,317,177,29.0749515559276,29.2290198976507,"A317",9078.11666666667,9143.98333333333,537.5,28,25,25,28,"Polyamide (naturally occurring)",0.969957590332902,"Comparstic LDIR F2Ba Au MP2 240925.xlsx",26.1603947847725,0.875000021073426,0.385426094661901,"image",3214.87986249172,2695.08672962227,-436.778418990559,3825.87087439455,"410",4895.28272312111,6166.88610605736,352.458,25.979,18.673,17.623,28.754,"Cellulose Acetate Butyrate (CAB)",88.32,"Comparstic Raman F2Ba Au IAEA 240930.csv",-461.798229934862,3840.68174433156,1,161.316841192737,0.180235066227151,FALSE
39,321,195,72.7696707964911,72.8194702567878,"A321",6397.51666666667,4971.25416666667,537.5,35,20,20,35,"Polyamide (naturally occurring)",0.930325851242443,"Comparstic LDIR F2Ba Au MP2 240925.xlsx",26.1603947847725,1.75,0.390150372071706,"image",534.279862491716,-1477.6424370444,345.240644689172,-1075.44703208807,"333",5759.82850383601,1295.34859267979,504.711,32.722,21.241,21.111,32.858,"Cellulose Acetate Butyrate (CAB)",86.98,"Comparstic Raman F2Ba Au IAEA 240930.csv",402.747550780037,-1030.85576904601,0,124.961107714999,0.582338554188061,FALSE
40,324,298,61.2522814968213,61.5493009970935,"A324",3311.64166666667,1951.84166666667,525,25,25,25,25,"Cellulosic",0.784865772545517,"Comparstic LDIR F2Ba Au MP2 240925.xlsx",25.8544147291321,1,0.712481012657122,"image",-2551.59513750828,-4497.0549370444,55.7865079061241,-5386.34852413733,"752",5472.794712098,-3047.47267631635,854.368,38.639,31.936,31.936,39.023,"Polyacrylamide/acrylate",73.33,"Comparstic Raman F2Ba Au IAEA 240930.csv",115.713759042027,-5373.67703804215,0,238.870630065341,0.256424498399264,FALSE
41,325,87,33.0633778182955,34.2324797896986,"A325",9131.30833333333,9530.51666666667,525,25,25,25,25,"Polyamide (naturally occurring)",0.962711253353756,"Comparstic LDIR F2Ba Au MP2 240925.xlsx",25.8544147291321,1,0.542581975861725,"image",3268.07152915838,3081.6200629556,-654.827315017503,4149.78784115787,"216",4703.54415024012,6509.03038580908,4894.859,113.922,63.7,63.7,114.022,"Cellulose Acetate Butyrate (CAB)",91.59,"Comparstic Raman F2Ba Au IAEA 240930.csv",-653.536802815853,4182.82602408328,1,306.453862200643,0.107890230460362,FALSE
42,327,545,51.1439700301837,51.5150057092789,"A327",5485.89166666667,10300.4416666667,525,25,25,25,25,"Polyamide (naturally occurring)",0.949999649219545,"Comparstic LDIR F2Ba Au MP2 240925.xlsx",25.8544147291321,1,0.712481012657122,"image",-377.345137508284,3851.5450629556,-3888.59082562407,2293.55315723758,"549",1470.39552010314,4670.86598351884,836.077,46.853,27.094,27.094,46.982,"Polyether sulphone (PES)",16.92,"Comparstic Raman F2Ba Au IAEA 240930.csv",-3886.68543295283,2344.66162179304,0,187.748441000166,0.272406895938691,FALSE
43,330,200,78.9977706970888,79.1625594711826,"A330",8831.17083333333,10064.5458333333,525,40,20,20,40,"Polyamide (naturally occurring)",0.951726692770488,"Comparstic LDIR F2Ba Au MP2 240925.xlsx",25.8544147291321,2,0.869156398164726,"image",2967.93402915838,3615.64922962227,-1234.89736646677,4348.17063991222,"204",4129.47656676409,6595.71459091396,678.716,33.587,27.467,27.465,33.985,"Polyacrylamide/acrylate",86.69,"Comparstic Raman F2Ba Au IAEA 240930.csv",-1227.60438629188,4269.51022918816,0,604.416203416264,0.130700947874296,FALSE
44,345,291,82.6262173886613,82.7516384721123,"A345",6162.27083333333,7763.97916666667,500,30,20,20,30,"Polyamide (naturally occurring)",0.774855761290187,"Comparstic LDIR F2Ba Au MP2 240925.xlsx",25.2313252202016,0.666666666666667,0.462471033651332,"image",299.034029158383,1315.0825629556,-1692.51713456873,851.745579698195,"228",3585.26049762882,3154.75349555865,602.589,31.727,29.162,27.882,34.504,"Polyacrylamide/acrylate",75.57,"Comparstic Raman F2Ba Au IAEA 240930.csv",-1771.82045542715,828.549133832846,0,338.769613951346,0.243900910783952,FALSE
45,349,432,45.3613302307952,45.4715401666267,"A349",5810.5125,1720.17083333333,500,28,21,21,28,"Polyamide (naturally occurring)",0.913288511523365,"Comparstic LDIR F2Ba Au MP2 240925.xlsx",25.2313252202016,1.3333332584056,0.71491647777442,"image",-52.7243041749498,-4728.72577037773,2075.03503678901,-3892.96863219124,"414",7387.31010299054,-1573.84118953339,528.274,38.755,28.879,28.879,38.184,"Polyacrylamide/acrylate",35.09,"Comparstic Raman F2Ba Au IAEA 240930.csv",2030.22914993457,-3900.04555125919,1,177.952550938869,0.254906883837692,FALSE
46,362,713,30.7168650456387,30.8623822211472,"A362",7615.18333333333,9416.875,475,37,22,22,37,"Chitin",0.819237430467453,"Comparstic LDIR F2Ba Au MP2 240925.xlsx",24.5924537968297,0.599999974321533,0.754243389056157,"image",1751.94652915838,2967.97839628893,-1710.45046627065,3054.02153922483,"64",3626.01929605562,5357.45081335616,578.367,28.24,27.47,25.673,31.574,"Polytetrafluoroethylene (PTFE)",5.38,"Comparstic Raman F2Ba Au IAEA 240930.csv",-1731.06165700035,3031.24645163036,1,109.119670709802,0.281497046736226,FALSE
47,364,698,56.5943005616895,56.8429893121196,"A364",10835.6625,3119.78333333333,475,25,25,25,25,"Polyamide (naturally occurring)",0.944604281949416,"Comparstic LDIR F2Ba Au MP2 240925.xlsx",24.5924537968297,1,0.482322784343528,"image",4972.42569582505,-3329.11327037773,4891.75569755455,502.286745510659,"451",10239.8519252829,2884.36766374144,788.457,32.148,32.148,30.631,34.504,"Polyphenylene sulphide (PPS)",6.68,"Comparstic Raman F2Ba Au IAEA 240930.csv",4882.77097222693,558.163302015636,0,87.3065917504366,0.648224829614958,FALSE
48,370,117,82.246958404289,84.5271636797631,"A370",2545.5625,5605.70833333333,462.5,25,20,20,25,"Polyamide (naturally occurring)",0.927519031223428,"Comparstic LDIR F2Ba Au MP2 240925.xlsx",24.2667115497756,1.25,0.278068310653553,"image",-3317.67430417495,-843.188270377734,-2952.3175505593,-3170.49661998036,"561",2472.1434532688,-797.127749090326,32605.538,573.006,160.833,160.833,571.113,"Polyethylene terephtalate (PET)",90.96,"Comparstic Raman F2Ba Au IAEA 240930.csv",-2884.93749978717,-3123.33211081613,0,230.159398262511,0.357347816448848,FALSE
49,376,108,25.7187301767536,26.4531829510904,"A376",11297.8666666667,3934.17916666666,462.5,25,25,25,25,"Polyamide (naturally occurring)",0.934598424284252,"Comparstic LDIR F2Ba Au MP2 240925.xlsx",24.2667115497756,1,0.884633681708904,"image",5434.62986249172,-2514.7174370444,4693.628739638,1418.22594848296,"582",10075.6685964088,3750.63564720676,1841.216,62.752,54.33,53.655,69.462,"Cellulose Acetate Butyrate (CAB)",91.08,"Comparstic Raman F2Ba Au IAEA 240930.csv",4718.58764335283,1424.43128548096,1,93.1619824808669,0.276064650964631,FALSE
50,396,350,13.4415640607715,13.7807198461066,"A396",9819.0625,1135.0625,437.5,25,20,20,25,"Polyamide (naturally occurring)",0.945369327981254,"Comparstic LDIR F2Ba Au MP2 240925.xlsx",23.6017435970657,1.25,0.424798940205341,"image",3955.82569582505,-5313.83410371107,5456.54791535522,-1656.67588088061,"156",10815.6417115094,682.818481110873,779.724,40.759,28.102,28.102,41.491,"Polyvinyl Chloride (PVC)",59.94,"Comparstic Raman F2Ba Au IAEA 240930.csv",5458.56075845343,-1643.38588061493,1,200.198206538605,0.0671412810992367,FALSE
51,398,489,87.6756901907976,87.7744593379673,"A398",7947.00833333333,554.070833333333,437.5,30,20,20,30,"Polyamide (naturally occurring)",0.89218120974012,"Comparstic LDIR F2Ba Au MP2 240925.xlsx",23.6017435970657,1.5,0.747185738343206,"image",2083.77152915838,-5894.82577037773,4446.94649523662,-3338.53544865626,"33",9734.09838424054,-1065.21731057363,379.811,31.321,24.389,22.618,34.504,"Polyvinyl Chloride (PVC)",23.57,"Comparstic Raman F2Ba Au IAEA 240930.csv",4377.01743118457,-3391.42167229943,0,122.22084102139,0.717354662740813,TRUE
52,407,246,74.6869248320113,75.025113504553,"A407",4994.87083333333,4870.2875,425,25,20,20,25,"Carbonate",0.783919203644601,"Comparstic LDIR F2Ba Au MP2 240925.xlsx",23.2621324584064,0.8,0.593548419453752,"image",-868.365970841617,-1578.60910371107,-634.151058679348,-2086.08605133869,"642",4659.91501389594,200.027643407534,868.703,37.314,29.852,29.852,37.76,"Polyamide (PA)",81.8,"Comparstic Raman F2Ba Au IAEA 240930.csv",-697.165939160032,-2126.17671831827,0,229.142438742531,0.325941040175151,FALSE
53,413,244,58.1750369353318,58.7247231864563,"A413",10631.2375,7591.35,425,25,20,20,25,"Polyamide (naturally occurring)",0.955179047592051,"Comparstic LDIR F2Ba Au MP2 240925.xlsx",23.2621324584064,0.8,0.902425373424706,"image",4768.00069582505,1142.45339628893,1757.53547019756,3702.85746347241,"495",7076.73954033001,5984.90668209546,1391.046,44.713,40.432,40.411,45.925,"Cellulose Acetate Butyrate (CAB)",81.85,"Comparstic Raman F2Ba Au IAEA 240930.csv",1719.65858727404,3658.70232036966,0,315.302176051235,0.18450566267541,FALSE
54,439,613,56.1297669238404,56.2947935510961,"A439",6525.35,9605.7,400,25,20,20,25,"Polyamide (naturally occurring)",0.932969454999438,"Comparstic LDIR F2Ba Au MP2 240925.xlsx",22.5675833419103,1.25,0.609721278699353,"image",662.11319582505,3156.80339628893,-2649.64245275448,2468.22336480606,"505",2720.14064933045,4739.75409353596,445.392,34.375,18.787,18.787,35.018,"Polyether sulphone (PES)",11.75,"Comparstic Raman F2Ba Au IAEA 240930.csv",-2636.94030372552,2413.54973181016,0,298.024890493013,0.188339191505068,FALSE
55,440,362,81.3458716109572,81.6325255841517,"A440",2798.95416666667,2485.275,400,25,20,20,25,"Polyamide (naturally occurring)",0.936523419568051,"Comparstic LDIR F2Ba Au MP2 240925.xlsx",22.5675833419103,1.25,0.609721278699353,"image",-3064.28263750828,-3963.62160371107,-682.50053413155,-5330.14005825881,"751",4604.80452588224,-3045.75047356592,648.561,34.659,23.619,23.619,38.157,"Polyacrylamide/acrylate",57.47,"Comparstic Raman F2Ba Au IAEA 240930.csv",-752.276427173732,-5371.95483529172,0,126.038939896922,0.645402696003983,FALSE
56,445,67,83.5091795283485,83.7152405439697,"A445",5137.70833333333,4899.375,400,25,20,20,25,"Polyamide (naturally occurring)",0.945613839833864,"Comparstic LDIR F2Ba Au MP2 240925.xlsx",22.5675833419103,1.25,0.609721278699353,"image",-725.528470841617,-1549.52160371107,-546.955071870115,-1969.13470478297,"422",4853.37578952736,428.506541630994,609.674,31.067,25.938,25.868,32.148,"Cellulose Acetate Butyrate (CAB)",92.3,"Comparstic Raman F2Ba Au IAEA 240930.csv",-503.705163528613,-1897.69782009481,0,217.314285465108,0.384278370607885,FALSE
57,446,192,96.4235115008445,97.2756087110357,"A446",7400.62916666667,6150.89583333333,400,25,20,20,25,"Polyamide (naturally occurring)",0.938682943073671,"Comparstic LDIR F2Ba Au MP2 240925.xlsx",22.5675833419103,1.25,0.753562314925244,"image",1537.39236249172,-298.000770377734,307.215374840766,473.736038638295,"462",5747.77308458301,2848.20140598245,2307.534,68.645,42.399,42.365,68.769,"Polyamide (PA)",87.17,"Comparstic Raman F2Ba Au IAEA 240930.csv",390.692131527037,521.997044256646,0,120.484038550295,0.800301124207363,TRUE
58,448,252,29.820324449959,30.2676622668217,"A448",6611.52916666667,6443.6125,400,31,18,18,31,"Polyamide (naturally occurring)",0.942708238486994,"Comparstic LDIR F2Ba Au MP2 240925.xlsx",22.5675833419103,0.571428544228563,0.57924092880451,"image",748.292362491716,-5.28410371106747,-476.831602514175,165.997367016362,"788",4856.82019502822,2510.64966689854,1124.931,44.154,31.431,31.406,46.047,"Polyacrylamide/acrylate",81.33,"Comparstic Raman F2Ba Au IAEA 240930.csv",-500.260758027753,184.445305172736,1,168.91785551636,0.176537432107471,FALSE
59,450,389,24.6195554428871,24.8420127819238,"A450",7550.02083333333,10056.5833333333,387.5,25,20,20,25,"Polyamide (naturally occurring)",0.961989736542924,"Comparstic LDIR F2Ba Au MP2 240925.xlsx",22.2121661164524,1.25,0.690000833435499,"image",1686.78402915838,3607.68672962227,-2185.63922810182,3487.94967703819,"587",3167.91336444175,5838.51944830908,615.936,31.378,24.793,24.689,32.88,"Polyacrylamide/acrylate",50.31,"Comparstic Raman F2Ba Au IAEA 240930.csv",-2189.16758861422,3512.31508658328,1,137.798597061336,0.178663324358293,FALSE
60,464,427,73.1398677863033,73.3044529426268,"A464",7494.06666666667,8532.17083333333,375,20,20,20,20,"Polyamide (naturally occurring)",0.929651488658099,"Comparstic LDIR F2Ba Au MP2 240925.xlsx",21.8509686118416,1,0.830283338064863,"image",1630.82986249172,2083.27422962227,-1210.90674817273,2313.05444022128,"632",4167.36502727351,4569.25602124358,339.77,28.836,24.559,24.559,29.852,"Polyvinyl Chloride (PVC)",36.33,"Comparstic Raman F2Ba Au IAEA 240930.csv",-1189.71592578246,2243.05165951778,0,167.006033335298,0.437947458098478,FALSE
61,465,639,96.766941786171,96.8684792312652,"A465",992.441666666667,5819.82916666667,375,34,16,16,34,"Polycarbonate",0.685081002986391,"Comparstic LDIR F2Ba Au MP2 240925.xlsx",21.8509686118416,0.466666695099744,0.708810248759668,"image",-4870.79513750828,-629.0674370444,-4254.10276893197,-4046.34097404526,"489",1056.49279241692,-1635.26642096532,328.4,37.86,13.476,13.476,38.51,"Polycarbonate (PC)",9.72,"Comparstic Raman F2Ba Au IAEA 240930.csv",-4300.58816063905,-3961.47078269112,0,107.998834228823,0.895999873305539,TRUE
62,467,346,9.77189472752952,10.5861783983345,"A467",3217.5,8092.5,375,25,20,20,25,"Polyamide (naturally occurring)",0.956460040270024,"Comparstic LDIR F2Ba Au MP2 240925.xlsx",21.8509686118416,1.25,0.627550784010781,"image",-2645.73680417495,1643.60339628893,-4109.09634148129,-866.68948340066,"137",1256.26831146658,1464.69852980522,1980.617,65.448,40.495,40.078,66.247,"Polyethylene terephtalate (PET)",60.54,"Comparstic Raman F2Ba Au IAEA 240930.csv",-4100.81264158939,-861.505831920584,1,240.905039301584,0.040563264080567,FALSE
63,469,700,73.7740874574208,73.8774465761907,"A469",3423.60416666667,4492.04166666667,375,21,21,21,21,"Polyamide (naturally occurring)",0.960811701791822,"Comparstic LDIR F2Ba Au MP2 240925.xlsx",21.8509686118416,1,0.743201653518617,"image",-2439.63263750828,-1956.8549370444,-1554.48363682025,-3416.08060663468,"11",3836.70209919132,-1024.45851214683,326.917,23.326,22.485,22.485,25.529,"Polytetrafluoroethylene (PTFE)",6.41,"Comparstic Raman F2Ba Au IAEA 240930.csv",-1520.37885386465,-3350.66287387263,0,172.625668427173,0.42736452886521,FALSE
64,474,497,89.5051520734426,90.4769931749854,"A474",7360.00416666667,5964.99583333333,362.5,25,20,20,25,"Polyamide (naturally occurring)",0.780131420852028,"Comparstic LDIR F2Ba Au MP2 240925.xlsx",21.4836992849578,0.8,0.617000573115628,"image",1496.76736249172,-483.900770377733,400.858492258044,307.920152897243,"593",5757.5322335021,2723.62874036815,2787.364,77.359,50.34,50.34,77.97,"Polyamide (PA)",22.53,"Comparstic Raman F2Ba Au IAEA 240930.csv",400.451280446127,397.424378642346,0,214.318152065145,0.41762749077006,FALSE
65,484,170,84.3775858656087,84.8232505713861,"A484",3841.9875,9261.95833333333,350,25,20,20,25,"Polyamide (naturally occurring)",0.918820274550918,"Comparstic LDIR F2Ba Au MP2 240925.xlsx",21.1100412282238,1.25,0.773807995602612,"image",-2021.24930417495,2813.06172962227,-4422.87817266457,422.424764986763,"518",878.531841539355,2812.03514822346,809.548,36.626,36.611,33.313,44.671,"Polyacrylamide/acrylate",88.72,"Comparstic Raman F2Ba Au IAEA 240930.csv",-4478.54911151662,485.830786497656,0,190.86636929541,0.442076758609134,FALSE
66,485,557,75.1769913866739,75.4511133805317,"A485",3590.97916666667,3110.19583333333,350,25,18,18,25,"Polyamide (naturally occurring)",0.949884530025255,"Comparstic LDIR F2Ba Au MP2 240925.xlsx",21.1100412282238,1.39999989210407,0.605571877292005,"image",-2272.25763750828,-3338.70077037773,-508.157328092029,-4335.66892154564,"744",4797.69123393019,-1954.447997378,450.17,45.049,27.93,27.93,46.276,"Polyethylene terephtalate (PET)",16.08,"Comparstic Raman F2Ba Au IAEA 240930.csv",-559.389719125783,-4280.6523591038,0,387.043450733299,0.194233983921553,FALSE
67,499,79,92.5364538144868,94.1831534032185,"A499",11841.3208333333,2952.57083333333,337.5,25,15,15,25,"Polycarbonate",0.778684014132098,"Comparstic LDIR F2Ba Au MP2 240925.xlsx",20.7296489682801,1.66666666666667,0.688459537097773,"image",5978.08402915838,-3496.32577037773,5753.72118950376,1048.08470519844,"141",11124.4900714195,3282.7705666738,11156.872,170.706,90.985,90.45,176.338,"Polyethylene terephtalate (PET)",91.82,"Comparstic Raman F2Ba Au IAEA 240930.csv",5767.40911836353,956.566204947997,0,254.244325522357,0.36396664359909,FALSE
