Repository: KristofM854/FTIR-LDIR-Raman

# Multi-Instrument Microplastic Particle Matching Pipeline

Spatial alignment and material cross-validation of microplastic particles detected by **FTIR** (PerkinElmer Spotlight, Bruker LUMOS), **Raman** (WITec) and **LDIR** (Agilent 8700) microspectroscopy on the same filter sample.

Version 1.0.0 · [Changelog](CHANGELOG.md) · [Validation](docs/validation.md) · [Input format](docs/input_format.md) · [Roadmap](docs/roadmap.md) · [How to cite](#citation)

## What it does

When the same filter is analysed by multiple instruments, each produces its own particle list with coordinates, sizes, and material identifications. This pipeline:

1. **Ingests** tabular data and companion images from up to four instruments (two FTIR, Raman, LDIR) into one checked particle table per instrument; any other instrument's table can be read through a column mapping
2. **Extracts spatial coordinates** for LDIR via a Python-based image processing backend (scipy/numpy sigma-clipping + auto-tuned threshold)
3. **Aligns** coordinate systems using a tiered approach (Landmark → RANSAC → ICP)
4. **Matches** particles one-to-one across instrument pairs (each instrument ↔ Raman, plus LDIR↔FTIR and Bruker↔PerkinElmer / LDIR)
5. **Identifies triplets** — particles detected by FTIR (PerkinElmer), Raman and LDIR together, with material-agreement quality scoring
6. **Compares** material identifications: family agreement (primary) and exact-polymer agreement (secondary), counting only identifications each instrument trusts; unresolvable name pairs are flagged for inspection
7. **Checks** itself: chance-match estimates, the LDIR image join against Raman, full provenance of every run
8. **Exports** matched pairs, agreement statistics, diagnostic plots, a PDF/HTML report and a Shiny viewer

## Pipeline overview

## Input data formats

| Instrument | Format | Key columns |
|------------|--------|-------------|
| **FTIR** (PerkinElmer Spotlight) | CSV (comma-separated) | `Coord. [um]` (bracketed X;Y), `Group` (material), `Max AAU score` |
| **Raman** (WITec) | CSV (semicolon-separated) | `Visual Center Point X/Y [um]`, `Material`, `HQI`, `Feret Max [um]` |
| **LDIR** (Agilent 8700) | XLSX | `Identification` (material), `Quality`, `Width/Height [um]` — **no X/Y coordinates** |
| **FTIR image** | PNG | Chemical absorption map exported from the FTIR instrument |
| **LDIR image** | PNG | Colored particle map exported from Agilent LDIR software |

The ingest module auto-detects CSV delimiters and handles encoding differences (Latin-1, UTF-8).

**Segmented PerkinElmer exports.** The current Spotlight software exports a
whole-filter scan as six segments (`…M1.csv` … `…M6.csv` and
`…_M1.bmp` … `…_M6.bmp`), each in its own coordinate frame. Select any one
segment table as the FTIR file and any one segment image as the FTIR image
(the tables and images may be in different folders): the pipeline finds the
other segments, stitches them (2 x 3 grid filled column by column, 2 µm per
pixel) into `inputs/ftir_stitched/` of the run, checks that the particles
land on particles in the stitched image, and continues with the stitched
table and image, placed exactly. A segment without particles may have no
table; all six images are needed. `Rscript tools/stitch_ftir_segments.R
<folder> [output folder]` does the same on its own. The stitched image's
placement is written next to it (`<name>_stitched.txt`); the pipeline reads
such a file for any FTIR image unless `ftir_image_width_um` / `_height_um` are
set in the config. This is a workaround until the software exports one file
per scan. The grid (2 x 3, filled
column by column) and the image scale (2 µm per pixel) are those of the
current exports.

Tables in any other layout are read with the column-mapping reader: name, in
an R list or a JSON file, which column holds each field and the units
(`config$<role>_column_map`). Every reader returns the same canonical particle
table, which is checked before the pipeline continues. Instrument labels the
material rules do not know can be translated per instrument in
`inst/materials/<role>.csv`. See [docs/input_format.md](docs/input_format.md).

## Output files

Each run creates a folder under `output/` (e.g. `output/2026-02-19_1/`).
Pair names: `ftir_perkin`, `ftir_bruker`, `raman`, `ldir`.

| Folder / file | Content |
|---|---|
| `00_manifest/manifest.json` | Run ID, git commit, input files with MD5, image assets, stage |
| `00_manifest/config_full.json`, `session_info.txt` | Every parameter as run; R and package versions |
| `00_manifest/images.json` | Placement of every image (pixel size, origin, extent, how it was obtained) |
| `00_manifest/supporting_files.csv` | Side files the run used (LDIR analyzed image, `.sam`, coordinate swaps, placement files) with their MD5 |
| `01_ingested/<instrument>_ingested.csv` | Canonical particle table per instrument, as read |

File: output/2026-03-06_2/05_matches/matched_ftir_perkin_raman.csv (part 1 of 4)
"match_id","ftir_idx","raman_idx","match_distance","match_score","ftir_particle_id","ftir_x_um","ftir_y_um","ftir_area_um2","ftir_major_um","ftir_minor_um","ftir_feret_min_um","ftir_feret_max_um","ftir_material","ftir_quality","ftir_source_file","ftir_x_norm","ftir_y_norm","ftir_x_aligned","ftir_y_aligned","raman_particle_id","raman_x_um","raman_y_um","raman_area_um2","raman_major_um","raman_minor_um","raman_feret_min_um","raman_feret_max_um","raman_material","raman_quality","raman_source_file","raman_x_norm","raman_y_norm","n_ref_candidates","next_best_distance","ambiguity_score","ambiguity_flag"
1,1,191,15.5144085523302,16.0183563326641,"MP_-1",500,6900,2500,60.4,52.7,50,60.4,"Protein",0.771,"Comparstic Spotlight F2Ba Au 240926.csv",-6173,1905,6136.75391755719,-2761.22087318524,"398",11506.245014431,-425.706022581336,727.654,37.693,28.131,28.129,40.593,"Cellulose Acetate Butyrate (CAB)",87.18,"Comparstic Raman F2Ba Au IAEA 240930.csv",6149.16406137503,-2751.91038430714,1,104.317272954916,0.148723294933479,FALSE
2,2,319,6.34123468672599,6.81171585998062,"MP_-1",525,4375,1875,60.4,39.6,30,60.4,"Protein",0.777,"Comparstic Spotlight F2Ba Au 240926.csv",-6148,-620,6299.64076865623,-246.638983846813,"399",11662.96546472,2080.673046875,694.205,34.886,28.173,28.173,36.199,"Polyacrylamide/acrylate",68.57,"Comparstic Raman F2Ba Au IAEA 240930.csv",6305.88451166403,-245.531314850803,1,268.731773618897,0.0235968921773978,FALSE
3,3,446,13.2543989275422,13.6648561621736,"MP_-1",575,7775,1875,60.4,39.6,50,60.4,"Protein",0.781,"Comparstic Spotlight F2Ba Au 240926.csv",-6098,2780,5997.0514046501,-3626.3892203203,"214",11367.3206592298,-1298.86281704837,713.319,39.561,25.164,24.625,40.82,"Polyacrylamide/acrylate",31.99,"Comparstic Raman F2Ba Au IAEA 240930.csv",6010.23970617383,-3625.06717877417,1,190.407661131681,0.069610638819705,FALSE
4,4,214,19.454754481385,19.9916642567048,"MP_-1",650,6950,2500,60.4,52.7,50,60.4,"Protein",0.769,"Comparstic Spotlight F2Ba Au 240926.csv",-6023,1955,5983.76512991426,-2799.82338689257,"431",11358.1355778942,-482.538713345462,692.886,36.396,30.861,30.861,36.74,"Cellulose Acetate Butyrate (CAB)",85.46,"Comparstic Raman F2Ba Au IAEA 240930.csv",6001.05462483823,-2808.74307507127,1,112.518973963736,0.172901989736017,FALSE
5,5,347,15.1276524101383,15.6868592239256,"MP_-1",725,4575,3125,75,53.1,55,75,"Protein",0.79,"Comparstic Spotlight F2Ba Au 240926.csv",-5948,-420,6085.7407193934,-430.794035892876,"538",11457.4492698356,1899.26769049658,838.22,40.971,29.078,27.176,43.388,"Polyacrylamide/acrylate",60.26,"Comparstic Raman F2Ba Au IAEA 240930.csv",6100.36831677963,-426.936671229224,1,165.65593569078,0.0913197124332217,FALSE
6,6,701,24.7700887114974,25.0205237938154,"MP_-1",750,8175,3125,80.9,49.2,55,80.9,"Protein",0.822,"Comparstic Spotlight F2Ba Au 240926.csv",-5923,3180,5793.15730061069,-4011.43088534686,"513",11170.4154780976,-1670.85861114084,1706.099,67.894,36.67,36.67,66.75,"Polytetrafluoroethylene (PTFE)",6.29,"Comparstic Raman F2Ba Au IAEA 240930.csv",5813.33452504163,-3997.06297286664,1,213.306495345904,0.116124399640665,FALSE
7,7,343,11.0049357722587,11.430860669573,"MP_-1",875,5250,1250,50,31.8,25,50,"Protein",0.728,"Comparstic Spotlight F2Ba Au 240926.csv",-5798,255,5886.27537359927,-1091.35764539534,"387",11249.0627370338,1244.25657775043,545.246,27.555,25.833,25.667,30.85,"Polyacrylamide/acrylate",61.29,"Comparstic Raman F2Ba Au IAEA 240930.csv",5891.98178397783,-1081.94778397537,1,495.756669348062,0.0221982606643106,FALSE
8,8,76,7.67659398287735,7.94491690480999,"MP_0",1000,3800,3750,104.1,45.9,77.5,104.1,"PET",0.886,"Comparstic Spotlight F2Ba Au 240926.csv",-5673,-1195,5869.70876935102,360.88740847963,"601",11220.9334254434,2692.05502327697,6964.786,123.198,79.845,79.845,123.235,"Polyethylene terephtalate (PET)",91.94,"Comparstic Raman F2Ba Au IAEA 240930.csv",5863.85247238743,365.850661551166,1,291.674444404924,0.0263190489606972,FALSE
9,9,79,37.6909139604141,37.909115646048,"MP_1",1150,3250,6875,152.5,57.4,75,152.5,"PET",0.848,"Comparstic Spotlight F2Ba Au 240926.csv",-5523,-1745,5761.33747753324,919.367546735645,"141",11124.4900714195,3282.7705666738,11156.872,170.706,90.985,90.45,176.338,"Polyethylene terephtalate (PET)",91.82,"Comparstic Raman F2Ba Au IAEA 240930.csv",5767.40911836353,956.566204947997,1,257.18562489277,0.146551402226034,FALSE
10,10,308,25.6969665452006,26.1951154072939,"MP_-1",1200,4450,2500,60.4,52.7,50,60.4,"Protein",0.72,"Comparstic Spotlight F2Ba Au 240926.csv",-5473,-545,5622.34559821933,-271.079632538936,"440",10996.4730003043,2035.89577536387,793.235,37.669,28.31,28.31,37.888,"Polyacrylamide/acrylate",70.24,"Comparstic Raman F2Ba Au IAEA 240930.csv",5639.39204724833,-290.308586361934,1,117.926371128176,0.217906871036251,FALSE
11,11,45,14.8209842416231,15.0666034434315,"MP_-1",1325,4050,1250,50,31.8,25,50,"Protein",0.693,"Comparstic Spotlight F2Ba Au 240926.csv",-5348,-945,5527.69837627707,136.270780400196,"62",10891.4186325282,2449.22443546661,739.189,37.378,26.682,26.625,38.667,"Cellulose Acetate Butyrate (CAB)",93,"Comparstic Raman F2Ba Au IAEA 240930.csv",5534.33767947223,123.020073740806,1,137.643222498433,0.107676818172372,FALSE
12,12,65,29.2008441832252,29.7176871130241,"MP_-1",1450,4200,2500,60.4,52.7,50,60.4,"Protein",0.782,"Comparstic Spotlight F2Ba Au 240926.csv",-5223,-795,5392.15178316175,-3.70457096039922,"165",10777.1791834165,2330.96651327055,756.161,33.296,30.426,29.722,36.199,"Cellulose Acetate Butyrate (CAB)",92.36,"Comparstic Raman F2Ba Au IAEA 240930.csv",5420.09823036053,4.7621515447463,1,181.172376861259,0.161177132458703,FALSE
13,14,109,28.0775070661973,28.4333119673734,"MP_2",1550,3000,3750,80.9,59,50,80.9,"PET",0.878,"Comparstic Spotlight F2Ba Au 240926.csv",-5123,-1995,5381.87299948483,1197.89698227047,"763",10754.7905476609,3500.91624839469,7920.161,115.464,88.396,88.396,123.443,"Polyethylene terephtalate (PET)",91.06,"Comparstic Raman F2Ba Au IAEA 240930.csv",5397.70959460493,1174.71188666889,1,149.298708012468,0.18806262585911,FALSE
14,15,788,16.6992020267283,17.1337428764372,"MP_-1",1525,3375,1875,60.4,39.6,50,60.4,"Protein",0.666,"Comparstic Spotlight F2Ba Au 240926.csv",-5148,-1620,5378.86550842592,822.861262467335,"231",10752.494277327,3151.30909005779,668.499,38.555,26.031,25.894,40.185,"Polypropylene (PP) Lab bench",0.34,"Comparstic Raman F2Ba Au IAEA 240930.csv",5395.41332427103,825.104728331986,1,200.954316434667,0.0830994940691282,FALSE
15,16,311,23.896960701064,24.548623004023,"MP_-1",1550,5650,2500,60.4,52.7,50,60.4,"Protein",0.739,"Comparstic Spotlight F2Ba Au 240926.csv",-5123,655,5184.81239292375,-1439.21806390094,"769",10563.0519747799,898.093824914384,554.309,32.942,23.762,23.762,32.88,"Polyacrylamide/acrylate",70.17,"Comparstic Raman F2Ba Au IAEA 240930.csv",5205.97102172393,-1428.11053681142,1,341.500607630391,0.0699763343523179,FALSE
16,17,762,29.0839561060525,29.3822974411696,"MP_-1",1550,6525,1875,60.4,39.6,30,60.4,"Protein",0.704,"Comparstic Spotlight F2Ba Au 240926.csv",-5123,1530,5119.74521151207,-2309.96359801414,"774",10480.9603103429,45.0293958690072,986.189,43.492,31.896,31.896,44.008,"Polyacrylamide/acrylate",2.55,"Comparstic Raman F2Ba Au IAEA 240930.csv",5123.87935728693,-2281.1749658568,1,219.14424531468,0.132716038535666,FALSE
17,18,449,21.0061357817687,21.6694004205903,"MP_-1",1650,4500,2500,60.4,52.7,50,60.4,"Protein",0.773,"Comparstic Spotlight F2Ba Au 240926.csv",-5023,-495,5170.81548459473,-287.373398333685,"449",10508.5155543497,2030.72916711259,457.256,38.439,30.474,30.474,37.314,"Polyvinyl Chloride (PVC)",31.09,"Comparstic Raman F2Ba Au IAEA 240930.csv",5151.43460129373,-295.475194613214,1,236.899965459485,0.088670911120758,FALSE
18,19,336,11.3458194110591,11.561048632581,"MP_-1",1675,2900,2500,75,42.4,55,75,"Cellulose",0.692,"Comparstic Spotlight F2Ba Au 240926.csv",-4998,-2095,5264.91702962999,1306.70606922793,"700",10626.7734765458,3622.61857609161,1298.935,72.907,34.444,34.113,74.409,"Polyamide (PA)",63.2,"Comparstic Raman F2Ba Au IAEA 240930.csv",5269.69252348983,1296.41421436581,1,187.233355847863,0.0605972122845367,FALSE
19,22,408,23.0364952776086,23.4881219388997,"MP_-1",1800,6325,6250,104.1,76.5,100,104.1,"Protein",0.884,"Comparstic Spotlight F2Ba Au 240926.csv",-4873,1330,4885.8332718024,-2092.34542409922,"586",10258.7961555376,250.545590753424,2095.137,60.176,53.207,51.436,72.907,"Polymethylmethacrylate (PMMA)",43.33,"Comparstic Raman F2Ba Au IAEA 240930.csv",4901.71520248163,-2075.65877097238,1,303.846235215915,0.0758162932683326,FALSE
20,23,174,11.0240979706358,11.369509930669,"MP_-1",1825,7725,1875,60.4,39.6,50,60.4,"Protein",0.725,"Comparstic Spotlight F2Ba Au 240926.csv",-4848,2730,4756.84733771191,-3483.67921635429,"91",10118.7236651695,-1167.40134043236,878.919,41.792,32.837,32.766,43.055,"Cellulose Acetate Butyrate (CAB)",88.65,"Comparstic Raman F2Ba Au IAEA 240930.csv",4761.64271211353,-3493.60570215816,1,65.660456868774,0.167895541644921,FALSE
21,24,632,18.169054638785,18.5113313398015,"MP_-1",1950,9500,3125,80.9,49.2,50,80.9,"Cellulose",0.886,"Comparstic Spotlight F2Ba Au 240926.csv",-4723,4505,4500.46169340347,-5240.75341678226,"671",9871.87460427479,-2903.38171286387,1451.519,55.399,34.825,34.825,56.259,"Polycarbonate (PC)",10.23,"Comparstic Raman F2Ba Au IAEA 240930.csv",4514.79365121882,-5229.58607458967,1,71.1835917367338,0.255242173027481,FALSE
22,25,254,80.3310186275134,80.8403928499032,"MP_-1",1975,2550,16250,200.9,103,175,200.9,"Cellulose",0.693,"Comparstic Spotlight F2Ba Au 240926.csv",-4698,-2445,4992.402576213,1677.31303078579,"239",10364.4245908972,4082.44671045591,35471.83,426.172,250.3,242.64,481.892,"Polyethylene terephtalate (PET)",81.1,"Comparstic Raman F2Ba Au IAEA 240930.csv",5007.34363784123,1756.24234873011,0,212.822201128035,0.377456008826757,FALSE
23,26,44,9.57497277393699,9.94362847519731,"MP_-1",1975,7200,6250,115.1,69.1,75,115.1,"Protein",0.947,"Comparstic Spotlight F2Ba Au 240926.csv",-4698,2205,4646.61698356808,-2950.07752193008,"528",10013.0952298099,-622.037136130137,2866.128,66.863,66.21,53.371,83.748,"Cellulose Acetate Butyrate (CAB)",93.04,"Comparstic Raman F2Ba Au IAEA 240930.csv",4656.01427675393,-2948.24149785594,1,145.657684042879,0.065736132198273,FALSE
24,28,179,21.0212715943722,21.3402108480962,"MP_-1",2000,4850,2500,60.4,52.7,50,60.4,"Protein",0.898,"Comparstic Spotlight F2Ba Au 240926.csv",-4673,-145,4796.49039838478,-609.644739414294,"742",10140.5382333416,1700.06623903039,1126.579,49.527,34.867,34.867,49.37,"Cellulose Acetate Butyrate (CAB)",88.12,"Comparstic Raman F2Ba Au IAEA 240930.csv",4783.45728028563,-626.138122695414,1,219.877213964933,0.0956045931968409,FALSE
25,29,563,18.905098924604,19.5872291932389,"MP_-1",2000,9575,3125,80.9,49.2,55,80.9,"Protein",0.796,"Comparstic Spotlight F2Ba Au 240926.csv",-4673,4580,4445.12761876172,-5311.67062362558,"716",9812.17157559328,-2969.39948496361,742.979,37.457,28.217,28.217,37.345,"Polyacrylamide/acrylate",15.76,"Comparstic Raman F2Ba Au IAEA 240930.csv",4455.09062253731,-5295.60384668941,1,107.662571345581,0.175595833243862,FALSE
26,30,184,33.3838123264651,33.8441335911798,"MP_-1",2050,10250,2500,60.4,52.7,50,60.4,"Protein",0.799,"Comparstic Spotlight F2Ba Au 240926.csv",-4623,5255,4345.17604829481,-5979.67048243224,"258",9724.33923532145,-3628.42907079409,846.953,36.856,35.352,33.473,39.611,"Polyacrylamide/acrylate",87.54,"Comparstic Raman F2Ba Au IAEA 240930.csv",4367.25828226548,-5954.63343251989,1,298.663296482729,0.111777418650422,FALSE
27,31,785,17.3762910959232,17.8739852451242,"MP_-1",2050,5300,2500,60.4,52.7,50,60.4,"Protein",0.75,"Comparstic Spotlight F2Ba Au 240926.csv",-4623,305,4713.27038885231,-1053.7386037347,"362",10079.1130019096,1257.46013217038,775.44,38.289,29.432,28.719,38.563,"Polytetrafluoroethylene (PTFE)",1.13,"Comparstic Raman F2Ba Au IAEA 240930.csv",4722.03204885363,-1068.74422955542,1,161.174406484462,0.107810486012854,FALSE
28,32,103,4.44007373602183,4.91254240214531,"MP_-1",2125,7025,2500,75,42.4,55,75,"Protein",0.769,"Comparstic Spotlight F2Ba Au 240926.csv",-4548,2030,4510.35975685958,-2764.77404115116,"404",9871.87460427479,-438.335509417808,1068.413,40.443,35.539,35.539,40.919,"Polyacrylamide/acrylate",91.18,"Comparstic Raman F2Ba Au IAEA 240930.csv",4514.79365121882,-2764.53987114361,1,234.255302683579,0.0189539945741134,FALSE
29,33,82,19.7052351667268,20.249477349609,"MP_-1",2150,9000,2500,60.4,52.7,50,60.4,"Protein",0.674,"Comparstic Spotlight F2Ba Au 240926.csv",-4523,4005,4338.61538926999,-4728.31204153776,"335",9678.98789622684,-2412.55392899187,679.21,38.901,24.398,24.393,39.793,"Cellulose Acetate Butyrate (CAB)",91.72,"Comparstic Raman F2Ba Au IAEA 240930.csv",4321.90694317087,-4738.75829071767,1,143.411941530631,0.137403029039378,FALSE
30,34,622,15.6944598583895,16.379015606725,"MP_-1",2175,9775,1875,60.4,39.6,30,60.4,"Protein",0.67,"Comparstic Spotlight F2Ba Au 240926.csv",-4498,4780,4256.10601333069,-5497.68473799769,"22",9623.87740821314,-3159.98992267765,339.605,35.758,20.321,20.321,35.592,"Polyether sulphone (PES)",10.97,"Comparstic Raman F2Ba Au IAEA 240930.csv",4266.79645515717,-5486.19428440345,1,229.651553670273,0.0683403164819129,FALSE
31,35,592,8.36095613995487,8.92394843233313,"MP_-1",2225,7700,3125,80.9,49.2,75,80.9,"Cellulose",0.773,"Comparstic Spotlight F2Ba Au 240926.csv",-4448,2705,4360.65129872906,-3429.05577530572,"60",9725.4873704884,-1105.97610900043,827.674,51.811,23.145,23.145,51.092,"Polyphenylene sulphide (PPS)",13.18,"Comparstic Raman F2Ba Au IAEA 240930.csv",4368.40641743243,-3432.18047072623,2,41.0387134379101,0.203733388294559,FALSE
32,36,108,20.3003409209097,20.6858742166126,"MP_-1",2250,2825,4375,95.7,58.2,75,95.7,"Protein",0.858,"Comparstic Spotlight F2Ba Au 240926.csv",-4423,-2170,4698.29000847661,1424.09983422245,"582",10075.6685964088,3750.63564720676,1841.216,62.752,54.33,53.655,69.462,"Cellulose Acetate Butyrate (CAB)",91.08,"Comparstic Raman F2Ba Au IAEA 240930.csv",4718.58764335283,1424.43128548096,1,96.8920951044987,0.209514934102887,FALSE
33,37,341,13.4990087593641,14.226021473187,"MP_-1",2225,4850,3125,80.9,49.2,50,80.9,"Protein",0.722,"Comparstic Spotlight F2Ba Au 240926.csv",-4448,-145,4572.58440389853,-592.913178479863,"692",9935.59610604062,1745.417578125,731.444,31.942,30.909,28.703,34.669,"Polyvinyl Chloride (PVC)",61.42,"Comparstic Raman F2Ba Au IAEA 240930.csv",4578.51515298465,-580.786783600804,2,22.3307381174779,0.60450347356851,FALSE
34,38,385,16.5880157936893,17.117697968702,"MP_-1",2200,10000,2500,60.4,52.7,50,60.4,"Protein",0.788,"Comparstic Spotlight F2Ba Au 240926.csv",-4473,5005,4214.49600856446,-5719.7316701579,"148",9554.98929819602,-3393.6354291524,683.988,37.172,26.4,25.968,40.185,"Polyacrylamide/acrylate",51.46,"Comparstic Raman F2Ba Au IAEA 240930.csv",4197.90834514005,-5719.8397908782,1,239.322057610278,0.0693125237152269,FALSE
35,39,533,3.8247683111556,4.2115406422033,"MP_-1",2250,7875,4375,95.7,58.2,75,95.7,"Cellulose",0.813,"Comparstic Spotlight F2Ba Au 240926.csv",-4423,2880,4322.75941861492,-3601.34581980231,"125",9677.83976105989,-1271.881640625,1758.663,131.165,57.157,57.157,127.055,"Polyether sulphone (PES)",17.84,"Comparstic Raman F2Ba Au IAEA 240930.csv",4320.75880800392,-3598.0860023508,1,175.215763643221,0.0218289052972637,FALSE
36,40,124,33.1836298316918,33.6979409605723,"MP_-1",2300,4550,2500,60.4,52.7,50,60.4,"Protein",0.72,"Comparstic Spotlight F2Ba Au 240926.csv",-4373,-445,4520.25782031569,-288.79466552005,"417",9904.02238894944,2057.13627595248,733.751,32.132,30.135,26.463,37.929,"Polyacrylamide/acrylate",90.78,"Comparstic Raman F2Ba Au IAEA 240930.csv",4546.94143589347,-269.068085773324,1,112.184676149887,0.295794675088745,FALSE
37,41,164,9.09466714370959,9.51978633820224,"MP_-1",2300,9575,1250,50,31.8,30,50,"Protein",0.677,"Comparstic Spotlight F2Ba Au 240926.csv",-4373,4580,4146.58629278005,-5289.36187571301,"712",9495.86033709799,-2958.49220087757,555.133,29.764,25.889,25.833,29.852,"Cellulose Acetate Butyrate (CAB)",88.91,"Comparstic Raman F2Ba Au IAEA 240930.csv",4138.77938404202,-5284.69656260337,1,190.78183151678,0.0476705096675293,FALSE
38,42,157,9.88409969336944,10.3225802057101,"MP_-1",2350,2250,3750,80.9,59,50,80.9,"Protein",0.863,"Comparstic Spotlight F2Ba Au 240926.csv",-4323,-2745,4641.53466664848,2003.74029165818,"58",9988.98439130389,4332.16610926798,1505.071,45.877,44.733,42.855,50.833,"Polyamide (PA)",89.47,"Comparstic Raman F2Ba Au IAEA 240930.csv",4631.90343824792,2005.96174754218,1,117.040772621407,0.0844500550704811,FALSE
39,43,393,20.0043811260802,20.630643000352,"MP_-1",2350,7500,2500,60.4,52.7,50,60.4,"Protein",0.74,"Comparstic Spotlight F2Ba Au 240926.csv",-4323,2505,4251.13157817842,-3220.73291302103,"715",9619.85893512881,-910.793130618579,595.339,28.306,28.035,27.962,32.722,"Polyacrylamide/acrylate",49.37,"Comparstic Raman F2Ba Au IAEA 240930.csv",4262.77798207284,-3236.99749234438,1,212.08936920809,0.094320527241764,FALSE
40,44,476,27.4155292735602,27.610652355762,"MP_3",2500,2675,31875,292.5,138.7,195,292.5,"PET",0.91,"Comparstic Spotlight F2Ba Au 240926.csv",-4173,-2320,4460.65994411484,1591.96112047377,"347",9842.02308993403,3930.89286841824,50541.327,316.428,221.644,221.644,317.421,"Polyethylene terephtalate (PET)",26.19,"Comparstic Raman F2Ba Au IAEA 240930.csv",4484.94213687806,1604.68850669244,1,158.676270057313,0.172776491807237,FALSE
41,45,601,90.3332202361421,91.7510775352899,"MP_-1",2425,2775,8750,150,74.3,97.5,150,"Protein",0.95,"Comparstic Spotlight F2Ba Au 240926.csv",-4248,-2220,4527.85902630606,1486.8701581684,"589",9959.13287696314,3761.54293129281,453.795,25.531,24.165,23.239,30.039,"Polyether sulphone (PES)",12.43,"Comparstic Raman F2Ba Au IAEA 240930.csv",4602.05192390717,1435.33856956701,0,125.391477569679,0.720409568393075,TRUE
42,46,121,11.1826059421936,11.6758266443965,"MP_-1",2450,1850,3125,75,53.1,55,75,"Protein",0.775,"Comparstic Spotlight F2Ba Au 240926.csv",-4223,-3145,4571.76588853803,2409.23164227126,"517",9928.70729503891,4724.25426878211,971.194,45.716,37.492,36.88,48.796,"Polyacrylamide/acrylate",90.87,"Comparstic Raman F2Ba Au IAEA 240930.csv",4571.62634198294,2398.04990705631,1,157.713919025436,0.0709043691976871,FALSE
43,47,625,4.31246492164835,4.5403728635208,"MP_-1",2450,3575,1250,50,31.8,30,50,"Protein",0.687,"Comparstic Spotlight F2Ba Au 240926.csv",-4223,-1420,4443.49058804072,692.619017876662,"355",9797.81988600638,3022.14388377569,738.859,39.098,28.002,26.966,41.077,"Polycarbonate (PC)",10.8,"Comparstic Raman F2Ba Au IAEA 240930.csv",4440.73893295041,695.939522049886,1,344.566722809493,0.0125156163847913,FALSE
44,48,303,19.7680793564182,20.5675580172309,"MP_-1",2500,3200,2500,60.4,52.7,50,60.4,"Protein",0.786,"Comparstic Spotlight F2Ba Au 240926.csv",-4173,-1795,4421.61963526783,1069.51380000584,"73",9797.81988600638,3390.69527236729,319.502,32.068,22.732,22.732,35.018,"Polyacrylamide/acrylate",72.1,"Comparstic Raman F2Ba Au IAEA 240930.csv",4440.73893295041,1064.49091064149,1,281.940705045371,0.0701143148281373,FALSE
45,49,83,12.416297395557,12.703563529164,"MP_-1",2500,4775,3125,80.9,49.2,62.5,80.9,"Protein",0.746,"Comparstic Spotlight F2Ba Au 240926.csv",-4173,-220,4304.49870872681,-497.828161397918,"597",9672.09908522513,1834.97212114726,1628.819,58.434,37.118,37.107,60.427,"Polyamide (PA)",91.68,"Comparstic Raman F2Ba Au IAEA 240930.csv",4315.01813216916,-491.232240578544,1,84.6911463959076,0.146606793318327,FALSE
46,50,677,19.8666673514811,20.0814967532761,"MP_-1",2550,5175,1250,50,31.8,50,50,"Cellulose",0.687,"Comparstic Spotlight F2Ba Au 240926.csv",-4123,180,4224.99682384643,-892.165138054715,"208",9598.04436695672,1422.217528628,1201.717,86.589,34.178,34.178,86.684,"Polycarbonate (PC)",8.09,"Comparstic Raman F2Ba Au IAEA 240930.csv",4240.96341390075,-903.986833097804,1,76.3260054674998,0.260287004799962,FALSE
47,51,546,18.1873028800475,18.6959999202593,"MP_-1",2600,4750,1875,60.4,39.6,50,60.4,"Protein",0.696,"Comparstic Spotlight F2Ba Au 240926.csv",-4073,-245,4206.84399572563,-465.513468261921,"584",9581.39640703592,1855.6385541524,669.818,31.095,29.513,29.513,34.39,"Polyether sulphone (PES)",16.76,"Comparstic Raman F2Ba Au IAEA 240930.csv",4224.31545397995,-470.565807573404,1,111.189473623975,0.163570365856341,FALSE
48,52,384,20.3337482419143,20.721063740037,"MP_-1",2600,2050,3750,100,47.7,50,100,"Cellulose",0.845,"Comparstic Spotlight F2Ba Au 240926.csv",-4073,-2945,4407.62272693881,2221.3584655731,"648",9757.63515516306,4528.49722281678,1442.127,75.777,29.852,29.852,75.777,"Polyurethane (PU)",51.7,"Comparstic Raman F2Ba Au IAEA 240930.csv",4400.55420210709,2202.29286109098,1,209.019682029977,0.0972815002129707,FALSE
49,53,249,9.01749518336668,9.14374133725945,"MP_-1",2650,2950,625,31.8,25,25,31.8,"Protein",0.664,"Comparstic Spotlight F2Ba Au 240926.csv",-4023,-2045,4290.93959553747,1329.45261228019,"687",9652.58078738694,3647.87754976455,483.29,25.833,25.259,25.231,28.821,"Cellulose Acetate Butyrate (CAB)",81.68,"Comparstic Raman F2Ba Au IAEA 240930.csv",4295.49983433097,1321.67318803875,1,164.709009759161,0.0547480383529239,FALSE
50,54,75,10.397882064139,10.7534916728384,"MP_-1",2675,5600,1875,60.4,39.6,30,60.4,"Protein",0.838,"Comparstic Spotlight F2Ba Au 240926.csv",-3998,605,4069.00054514459,-1305.80337156517,"628",9424.67595674696,1030.70343669735,794.389,46.029,25.586,25.586,45.839,"Cellulose Acetate Butyrate (CAB)",91.99,"Comparstic Raman F2Ba Au IAEA 240930.csv",4067.59500369099,-1295.50092502845,1,188.719057367313,0.0550971492184866,FALSE
51,55,611,12.6414115456509,13.3489397865724,"MP_-1",2675,8050,1875,60.4,39.6,30,60.4,"Protein",0.73,"Comparstic Spotlight F2Ba Au 240926.csv",-3998,3055,3886.81243719189,-3743.89086708214,"289",9232.93738386597,-1411.38006340968,398.925,28.587,24.538,24.538,29.046,"Polyether sulphone (PES)",11.82,"Comparstic Raman F2Ba Au IAEA 240930.csv",3875.85643081,-3737.58442513548,1,205.099463688954,0.0616355173157467,FALSE
52,56,753,30.0124688810205,30.0682686812351,"MP_4",3075,1275,140625,743.7,240.7,352.5,743.7,"PET",0.911,"Comparstic Spotlight F2Ba Au 240926.csv",-3598,-3720,3992.56322624199,3027.91240855399,"1",9359.80631981417,5325.87709626498,150249.579,784.432,326.916,326.916,778.189,"Polyethylene terephtalate (PET)",3.17,"Comparstic Raman F2Ba Au IAEA 240930.csv",4002.7253667582,2999.67273453918,1,353.852075675722,0.0848164273834149,FALSE
53,57,407,20.6133056298333,20.9001442070967,"MP_-1",2750,6500,2500,80.9,39.3,50,80.9,"Protein",0.835,"Comparstic Spotlight F2Ba Au 240926.csv",-3923,1505,3927.43896991144,-2195.85016253204,"697",9264.51110095715,125.39885755565,1504.247,54.205,42.936,40.841,58.791,"Polyacrylamide/acrylate",43.48,"Comparstic Raman F2Ba Au IAEA 240930.csv",3907.43014790118,-2200.80550417015,1,198.705023846351,0.103738220759695,FALSE
54,58,689,6.06964126681018,6.52056948356904,"MP_-1",2775,7850,1875,60.4,39.6,30,60.4,"Protein",0.712,"Comparstic Spotlight F2Ba Au 240926.csv",-3898,2855,3802.17116047305,-3537.4270671235,"134",9153.71605734628,-1208.73420644264,632.249,41.458,23.065,23.065,41.907,"Polyvinyl Chloride (PVC)",7.34,"Comparstic Raman F2Ba Au IAEA 240930.csv",3796.63510429031,-3534.93856816844,1,177.337264189443,0.0342265416947349,FALSE
55,59,126,56.8450616028922,57.1979190561433,"MP_-1",2800,5050,1875,60.4,39.6,30,60.4,"Protein",0.759,"Comparstic Spotlight F2Ba Au 240926.csv",-3873,55,3985.50769715861,-749.182295635206,"21",9285.75160154576,1576.06764099957,3950.524,84.124,66.733,65.01,87.716,"Polyethylene terephtalate (PET)",90.7,"Comparstic Raman F2Ba Au IAEA 240930.csv",3928.67064848979,-750.136720726234,0,107.29248571796,0.529814005356542,FALSE
56,60,131,8.02226957321067,8.21883658274049,"MP_5",2925,5850,19375,255.4,96.6,150,255.4,"PET",0.802,"Comparstic Spotlight F2Ba Au 240926.csv",-3748,855,3801.62548356605,-1535.99718662275,"10",9153.1419897628,784.42844338613,30271.969,274.763,170.819,170.819,276.242,"Polyethylene terephtalate (PET)",90.65,"Comparstic Raman F2Ba Au IAEA 240930.csv",3796.06103670683,-1541.77591833967,1,232.184186788674,0.0345513175732,FALSE
57,61,363,16.4168082581352,16.8129694929387,"MP_-1",2900,2850,5000,95.7,66.5,75,95.7,"Cellulose",0.819,"Comparstic Spotlight F2Ba Au 240926.csv",-3773,-2145,4049.59140652361,1447.55701086789,"570",9414.34274024439,3759.2466609589,2044.386,62.249,47.296,47.296,64.296,"Polyamide (PA)",57.42,"Comparstic Raman F2Ba Au IAEA 240930.csv",4057.26178718842,1433.0422992331,2,41.7060553919651,0.393631286964097,FALSE
58,62,733,7.41430007941995,8.03170762273063,"MP_-1",2875,9075,3125,80.9,49.2,55,80.9,"Protein",0.779,"Comparstic Spotlight F2Ba Au 240926.csv",-3798,4080,3611.56333116948,-4749.03456557779,"334",8968.29222788352,-2415.42426690925,909.074,37.769,35.458,34.711,39.939,"Polytetrafluoroethylene (PTFE)",4.16,"Comparstic Raman F2Ba Au IAEA 240930.csv",3611.21127482755,-4741.62862863505,1,68.0586182865755,0.108939914827545,FALSE
59,63,230,4.58708044998465,4.90062531061726,"MP_-1",2925,3850,5625,104.1,68.8,97.5,104.1,"Cellulose",0.734,"Comparstic Spotlight F2Ba Au 240926.csv",-3748,-1145,3950.35046964988,454.27831992171,"533",9310.43650763523,2777.01702563142,2741.721,76.506,47.752,47.752,76.506,"Polyamide (PA)",83.37,"Comparstic Raman F2Ba Au IAEA 240930.csv",3953.35555457926,450.812663905616,1,80.1775249780754,0.0572115496361231,FALSE
60,64,135,21.6037706251205,21.9601884119792,"MP_-1",2900,5400,2500,60.4,52.7,50,60.4,"Protein",0.721,"Comparstic Spotlight F2Ba Au 240926.csv",-3773,405,3859.96704926672,-1090.0442599763,"406",9201.93773435826,1220.71980682791,1088.186,41.81,33.692,33.692,43.388,"Cellulose Acetate Butyrate (CAB)",90.49,"Comparstic Raman F2Ba Au IAEA 240930.csv",3844.85678130229,-1105.48455489789,1,117.228686908104,0.184287406051523,FALSE
61,65,275,18.9437816487902,19.3025653081135,"MP_-1",2950,6300,3750,80.9,59,75,80.9,"Cellulose",0.84,"Comparstic Spotlight F2Ba Au 240926.csv",-3723,1305,3743.28391786538,-1981.95011326921,"461",9102.62404241691,363.062837114726,4896.013,168.502,53.361,53.361,169.678,"Polyamide (PA)",78.3,"Comparstic Raman F2Ba Au IAEA 240930.csv",3745.54308936094,-1963.14152461108,1,101.940950788532,0.1858309295946,FALSE
62,66,327,12.7736216642425,13.4484719612306,"MP_-1",2975,3375,1875,60.4,39.6,30,60.4,"Protein",0.793,"Comparstic Spotlight F2Ba Au 240926.csv",-3698,-1620,3935.91576618118,930.686877378115,"167",9301.82549388309,3266.122606753,348.173,34.833,27.152,27.152,36.166,"Polyacrylamide/acrylate",66.46,"Comparstic Raman F2Ba Au IAEA 240930.csv",3944.74454082712,939.918245027196,1,81.4389115150309,0.156849120728792,FALSE
63,67,268,9.5490607234982,10.0118450728835,"MP_-1",2975,4000,1875,60.4,39.6,30,60.4,"Protein",0.731,"Comparstic Spotlight F2Ba Au 240926.csv",-3698,-995,3889.43920802998,308.725781582971,"695",9238.67805970073,2629.48165667808,748.251,32.024,28.45,28.45,35.316,"Polyacrylamide/acrylate",79.44,"Comparstic Raman F2Ba Au IAEA 240930.csv",3881.59710664476,303.277294952276,1,155.801095902358,0.0612900741692,FALSE
64,68,471,16.0119361610831,16.6384803927618,"MP_-1",3025,6900,2500,80.9,39.3,55,80.9,"Protein",0.79,"Comparstic Spotlight F2Ba Au 240926.csv",-3648,1905,3624.03109054481,-2573.4555782544,"230",8980.34764713652,-263.24489645762,676.574,38.54,27.934,27.555,41.333,"Polyacrylamide/acrylate",26.81,"Comparstic Raman F2Ba Au IAEA 240930.csv",3623.26669408055,-2589.44925818342,1,273.019662696329,0.0586475567471956,FALSE
65,69,210,38.1778803948098,38.7144807767157,"MP_-1",3100,8200,2500,60.4,52.7,50,60.4,"Protein",0.797,"Comparstic Spotlight F2Ba Au 240926.csv",-3573,3205,3452.7245180949,-3861.55747053016,"358",8836.25668368403,-1507.82341743365,749.734,31.662,30.249,29.886,34.659,"Polyacrylamide/acrylate",85.96,"Comparstic Raman F2Ba Au IAEA 240930.csv",3479.17573062806,-3834.02777915945,1,169.967870187572,0.224618219623967,FALSE
66,70,589,16.5418905398699,16.9620490328662,"MP_-1",3175,5750,1875,60.4,39.6,50,60.4,"Protein",0.789,"Comparstic Spotlight F2Ba Au 240926.csv",-3498,755,3560.27729455218,-1417.89278803505,"766",8931.55190254105,899.816027664811,811.855,32.88,32.88,31.318,38.563,"Polyether sulphone (PES)",13.38,"Comparstic Raman F2Ba Au IAEA 240930.csv",3574.47094948508,-1426.38833406099,1,97.8974392533801,0.168971636704979,FALSE
67,71,580,12.1872486678413,12.8770661388499,"MP_-1",3150,8050,1875,60.4,39.6,30,60.4,"Protein",0.709,"Comparstic Spotlight F2Ba Au 240926.csv",-3523,3055,3414.12200438758,-3708.56868288723,"261",8767.94264125039,-1370.62126498288,351.139,34.398,19.457,19.457,33.87,"Polyether sulphone (PES)",14.13,"Comparstic Raman F2Ba Au IAEA 240930.csv",3410.86168819442,-3696.82562670868,1,141.322228029476,0.086237309146438,FALSE
68,72,194,19.6765307342219,20.1242976348532,"MP_-1",3200,10200,5000,95.7,66.5,75,95.7,"Protein",0.924,"Comparstic Spotlight F2Ba Au 240926.csv",-3473,5205,3204.48575668384,-5844.39672777043,"211",8575.63000078592,-3504.43047276327,1718.128,62.766,44.77,44.397,63.147,"Cellulose Acetate Butyrate (CAB)",86.99,"Comparstic Raman F2Ba Au IAEA 240930.csv",3218.54904772995,-5830.63483448907,1,211.717499994442,0.0929376680469893,FALSE
69,73,248,34.6968877028427,34.8274681245462,"MP_-1",3200,3450,8125,150,69,112.5,150,"Cellulose",0.771,"Comparstic Spotlight F2Ba Au 240926.csv",-3473,-1545,3706.43258471679,872.783106817129,"185",9089.99455558044,3176.56806373074,5918.782,138.258,56.566,56.566,138.247,"Polyamide (PA)",81.69,"Comparstic Raman F2Ba Au IAEA 240930.csv",3732.91360252447,850.363702004936,1,53.4784508759151,0.648801286023583,FALSE
70,74,234,10.6243057995469,10.8572813388989,"MP_-1",3200,7750,1875,60.4,39.6,50,60.4,"Protein",0.773,"Comparstic Spotlight F2Ba Au 240926.csv",-3473,2755,3386.67386463654,-3406.30923225346,"43",8753.01688408001,-1085.30967599529,1206.99,43.993,40.405,40.405,47.478,"Cellulose Acetate Butyrate (CAB)",83,"Comparstic Raman F2Ba Au IAEA 240930.csv",3395.93593102404,-3411.51403772109,1,291.521570824063,0.0364443213224823,FALSE
71,75,422,26.3030521708553,26.5088599382598,"MP_6",3350,10500,36250,266.7,173.1,230,266.7,"PET",0.859,"Comparstic Spotlight F2Ba Au 240926.csv",-3323,5505,3032.90634578043,-6131.78367979581,"281",8414.31700982915,-3815.57510300728,52697.926,288.12,270.639,260.875,328.653,"Polyethylene terephtalate (PET)",37.14,"Comparstic Raman F2Ba Au IAEA 240930.csv",3057.23605677318,-6141.77946473308,1,337.903650925022,0.0778418703048928,FALSE
72,76,257,12.7433947953535,13.2437169750684,"MP_-1",3250,3475,1875,60.4,39.6,50,60.4,"Protein",0.698,"Comparstic Spotlight F2Ba Au 240926.csv",-3423,-1520,3654.81663472713,851.62278763742,"223",9019.95831039636,3167.9570499786,712.001,32.474,31.256,30.06,33.375,"Polyacrylamide/acrylate",80.85,"Comparstic Raman F2Ba Au IAEA 240930.csv",3662.87735734039,841.752688252796,1,78.107116678115,0.163152800120249,FALSE
73,78,250,11.0237641689711,11.2001060806614,"MP_-1",3300,3900,3125,80.9,49.2,50,80.9,"Cellulose",0.717,"Comparstic Spotlight F2Ba Au 240926.csv",-3373,-1095,3573.4556875207,432.407367148818,"547",8941.31105146015,2760.94313329409,2083.603,67.74,39.611,39.611,68.277,"Polyamide (PA)",81.62,"Comparstic Raman F2Ba Au IAEA 240930.csv",3584.23009840418,434.738771568286,1,124.915280288165,0.0882499254177759,FALSE
74,79,715,16.4458018540383,17.0258997387856,"MP_-1",3250,4550,2500,60.4,52.7,50,60.4,"Protein",0.714,"Comparstic Spotlight F2Ba Au 240926.csv",-3423,-445,3574.87695470707,-218.150297130228,"379",8921.21868603849,2095.59880404538,540.797,45.903,24.734,24.734,45.87,"Polytetrafluoroethylene (PTFE)",5.27,"Comparstic Raman F2Ba Au IAEA 240930.csv",3564.13773298252,-230.605557680424,1,100.744163820536,0.16324322154616,FALSE
75,80,201,11.3057241556128,11.4330007910079,"MP_-1",3275,6250,3125,80.9,49.2,50,80.9,"Protein",0.671,"Comparstic Spotlight F2Ba Au 240926.csv",-3398,1255,3423.582272704,-1908.02541536697,"411",8788.60907425552,410.13637895976,2265.516,73.525,44.424,44.424,73.168,"Polyacrylamide/acrylate",86.66,"Comparstic Raman F2Ba Au IAEA 240930.csv",3431.52812119955,-1916.06798276604,1,187.313203306054,0.06035732642477,FALSE
76,81,312,13.8170128655168,14.3568396383948,"MP_-1",3325,9950,1875,60.4,39.6,50,60.4,"Protein",0.754,"Comparstic Spotlight F2Ba Au 240926.csv",-3348,4955,3098.68416078529,-5586.31697782213,"78",8469.42749784285,-3262.17395253639,586.935,31.574,25.833,24.783,34.098,"Polyacrylamide/acrylate",70.03,"Comparstic Raman F2Ba Au IAEA 240930.csv",3112.34654478688,-5588.37831426219,1,71.2720509299789,0.193862989562224,FALSE
77,82,287,13.6999745989942,13.8967589382313,"MP_-1",3300,10025,1250,50,31.8,30,50,"Protein",0.694,"Comparstic Spotlight F2Ba Au 240926.csv",-3373,5030,3117.98541763896,-5662.81137164359,"122",8462.53868684114,-3331.06206255351,784.502,41.907,25.833,25.833,41.77,"Polyacrylamide/acrylate",76,"Comparstic Raman F2Ba Au IAEA 240930.csv",3105.45773378517,-5657.26642427931,1,74.6463456452131,0.183531752031223,FALSE
78,84,618,36.6270655713443,37.2962123676116,"MP_-1",3600,7700,2500,60.4,52.7,50,60.4,"Protein",0.791,"Comparstic Spotlight F2Ba Au 240926.csv",-3073,2705,2992.33688797974,-3326.80734737308,"771",8379.87295482059,-980.255308219179,399.254,40.301,36.307,36.307,41.077,"Polytetrafluoroethylene (PTFE)",11.39,"Comparstic Raman F2Ba Au IAEA 240930.csv",3022.79200176462,-3306.45966994498,1,141.973543210201,0.257985148099851,FALSE
79,85,555,17.8161388951968,18.5587502843639,"MP_-1",3600,7875,2500,80.9,39.3,50,80.9,"Protein",0.763,"Comparstic Spotlight F2Ba Au 240926.csv",-3073,2880,2979.32345169741,-3500.95645419572,"99",8319.02179097213,-1170.84574593322,554.309,29.931,25.513,24.067,35.429,"Polyphenylene sulphide (PPS)",16.1,"Comparstic Raman F2Ba Au IAEA 240930.csv",2961.94083791616,-3497.05010765902,1,199.295042409049,0.0893957956998729,FALSE
80,86,660,18.4788893501697,19.0591036717903,"MP_-1",3650,8950,3125,80.9,49.2,50,80.9,"Protein",0.837,"Comparstic Spotlight F2Ba Au 240926.csv",-3023,3955,2849.62688401374,-4567.01141431128,"199",8219.13403144731,-2227.13009952911,846.129,43.666,28.534,28.534,44.203,"Polyethylene terephtalate (PET)",8.91,"Comparstic Raman F2Ba Au IAEA 240930.csv",2862.05307839134,-4553.33446125491,1,113.753199462776,0.162447205330841,FALSE
81,87,85,8.26886233978763,8.79740472770806,"MP_-1",3650,3250,2500,60.4,52.7,50,60.4,"Protein",0.796,"Comparstic Spotlight F2Ba Au 240926.csv",-3023,-1745,3273.49309435267,1105.27377934044,"32",8634.18489430047,3438.91694937928,708.375,34.819,32.968,32.621,37.578,"Cellulose Acetate Butyrate (CAB)",91.63,"Comparstic Raman F2Ba Au IAEA 240930.csv",3277.1039412445,1112.71258765348,1,200.359229840058,0.0412701842904292,FALSE
82,88,94,12.9252042093309,13.5499138351906,"MP_-1",3700,2150,3125,80.9,49.2,50,80.9,"Protein",0.832,"Comparstic Spotlight F2Ba Au 240926.csv",-2973,-2845,3305.53494903517,2203.64343259199,"675",8675.51776031075,4529.07129040026,816.634,40.6,28.125,28.125,40.187,"Cellulose Acetate Butyrate (CAB)",91.43,"Comparstic Raman F2Ba Au IAEA 240930.csv",3318.43680725478,2202.86692867446,1,136.607092620196,0.0946159087454294,FALSE
83,90,104,19.4226109282536,19.8802072745761,"MP_-1",3700,8850,2500,60.4,52.7,50,60.4,"Protein",0.784,"Comparstic Spotlight F2Ba Au 240926.csv",-2973,3855,2807.30624565432,-4463.77951433196,"132",8146.22744834585,-2144.46436750856,839.208,43.346,26.766,26.766,43.15,"Cellulose Acetate Butyrate (CAB)",91.13,"Comparstic Raman F2Ba Au IAEA 240930.csv",2789.14649528988,-4470.66872923436,1,104.963346998411,0.185041840639357,FALSE
84,92,358,25.0470251804061,25.62924527787,"MP_-1",3750,9550,3125,80.9,49.2,55,80.9,"Protein",0.811,"Comparstic Spotlight F2Ba Au 240926.csv",-2923,4555,2705.49561286136,-5156.65781697042,"616",8080.78374382958,-2813.25310225813,812.02,44.64,27.275,27.275,44.777,"Polyacrylamide/acrylate",58.22,"Comparstic Raman F2Ba Au IAEA 240930.csv",2723.70279077361,-5139.45746398393,1,289.539390432071,0.0865064513088503,FALSE
85,93,669,24.1132027367104,25.0970583740337,"MP_-1",3700,10575,3750,95.7,49.9,62.5,95.7,"Protein",0.758,"Comparstic Spotlight F2Ba Au 240926.csv",-2973,5580,2679.03094515701,-6180.39213872655,"386",8012.46970139594,-3849.44509043236,388.708,35.282,19.518,19.518,35.429,"Polyphenylene sulphide (PPS)",8.51,"Comparstic Raman F2Ba Au IAEA 240930.csv",2655.38874833997,-6175.64945215816,2,26.950102189136,0.894735113339602,TRUE
86,94,711,32.7505363287204,32.9130621731403,"MP_-1",3775,3425,4375,104.1,53.5,80,104.1,"Cellulose",0.788,"Comparstic Spotlight F2Ba Au 240926.csv",-2898,-1570,3136.0874389113,940.419984148038,"151",8460.81648409071,3261.53006608519,3238.523,117.698,39.782,39.782,118.18,"Polyvinyl Chloride (PVC)",5.51,"Comparstic Raman F2Ba Au IAEA 240930.csv",3103.73553103474,935.325704359386,1,137.281524053411,0.238564778141436,FALSE
87,95,243,26.5421421340791,27.6669434806397,"MP_-1",3825,3325,1875,60.4,39.6,30,60.4,"Cellulose",0.669,"Comparstic Spotlight F2Ba Au 240926.csv",-2848,-1670,3093.76680055188,1043.65188412736,"770",8434.40937525082,3390.69527236729,12349.526,329.486,108.098,108.098,329.899,"Polyamide (PA)",81.93,"Comparstic Raman F2Ba Au IAEA 240930.csv",3077.32842219485,1064.49091064149,1,108.783899592552,0.243989618256857,FALSE
88,96,181,12.0869785402871,12.5594295696784,"MP_-1",3925,4600,1875,60.4,39.6,30,60.4,"Protein",0.786,"Comparstic Spotlight F2Ba Au 240926.csv",-2748,-395,2899.44084659621,-217.712501990545,"373",8250.70774853849,2097.89507437928,707.387,32.592,28.224,28.224,35.942,"Cellulose Acetate Butyrate (CAB)",87.94,"Comparstic Raman F2Ba Au IAEA 240930.csv",2893.62679548252,-228.309287346524,1,164.888044990533,0.0733041533786216,FALSE
89,97,142,16.7959012646939,17.3257239243628,"MP_-1",3900,9950,2500,60.4,52.7,50,60.4,"Protein",0.69,"Comparstic Spotlight F2Ba Au 240926.csv",-2773,4955,2526.47995265376,-5543.55854432303,"57",7869.52687311041,-3226.58176236087,737.376,37.349,26.379,26.379,37.314,"Cellulose Acetate Butyrate (CAB)",90.12,"Comparstic Raman F2Ba Au IAEA 240930.csv",2512.44592005444,-5552.78612408667,1,253.128001186079,0.0663533911143513,FALSE
90,98,50,12.1667864095418,12.5754470732605,"MP_-1",3950,950,4375,80.9,68.9,75,80.9,"Protein",0.733,"Comparstic Spotlight F2Ba Au 240926.csv",-2723,-4045,3145.98550236741,3416.39935977914,"634",8505.01968801837,5730.59474261558,1697.86,56.72,39.247,39.247,56.83,"Cellulose Acetate Butyrate (CAB)",92.9,"Comparstic Raman F2Ba Au IAEA 240930.csv",3147.9387349624,3404.39038088978,1,118.606975799053,0.102580698374395,FALSE
91,99,197,19.9178799861905,20.3225655153602,"MP_-1",3975,3375,1875,60.4,39.6,30,60.4,"Protein",0.738,"Comparstic Spotlight F2Ba Au 240926.csv",-2698,-1620,2940.77801290895,1005.04937042003,"105",8302.9478986348,3350.51054152397,765.883,39.037,26.981,26.766,39.037,"Cellulose Acetate Butyrate (CAB)",86.83,"Comparstic Raman F2Ba Au IAEA 240930.csv",2945.86694557883,1024.30617979817,1,148.927200269272,0.133742391921538,FALSE
92,100,233,4.69914334520127,4.79940514778025,"MP_-1",4050,1150,3750,104.1,45.9,62.5,104.1,"Cellulose",0.686,"Comparstic Spotlight F2Ba Au 240926.csv",-2623,-3845,3031.5992284318,3224.80805842889,"738",8385.03956307188,5548.04125107021,3252.859,93.363,56.424,56.424,94.02,"Polyethylene terephtalate (PET)",83.02,"Comparstic Raman F2Ba Au IAEA 240930.csv",3027.95861001591,3221.83688934441,1,61.7463491689814,0.0761039868501555,FALSE
93,101,42,6.00638100208498,6.33300505395443,"MP_-1",4050,9750,3125,75,53.1,55,75,"Protein",0.852,"Comparstic Spotlight F2Ba Au 240926.csv",-2623,4755,2392.08178827131,-5333.37661971229,"731",7751.26895091434,-3001.54726963827,1531.271,45.852,44.62,41.077,56.424,"Cellulose Acetate Butyrate (CAB)",93.07,"Comparstic Raman F2Ba Au IAEA 240930.csv",2394.18799785837,-5327.75163136407,1,196.535714624064,0.0305612698108029,FALSE
