Repository: KristofM854/FTIR-LDIR-Raman

# Multi-Instrument Microplastic Particle Matching Pipeline

Spatial alignment and material cross-validation of microplastic particles detected by **FTIR** (PerkinElmer Spotlight, Bruker LUMOS), **Raman** (WITec) and **LDIR** (Agilent 8700) microspectroscopy on the same filter sample.

Version 1.0.0 · [Changelog](CHANGELOG.md) · [Validation](docs/validation.md) · [Input format](docs/input_format.md) · [Roadmap](docs/roadmap.md) · [How to cite](#citation)

## What it does

When the same filter is analysed by multiple instruments, each produces its own particle list with coordinates, sizes, and material identifications. This pipeline:

1. **Ingests** tabular data and companion images from up to four instruments (two FTIR, Raman, LDIR) into one checked particle table per instrument; any other instrument's table can be read through a column mapping
2. **Extracts spatial coordinates** for LDIR via a Python-based image processing backend (scipy/numpy sigma-clipping + auto-tuned threshold)
3. **Aligns** coordinate systems using a tiered approach (Landmark → RANSAC → ICP)
4. **Matches** particles one-to-one across instrument pairs (each instrument ↔ Raman, plus LDIR↔FTIR and Bruker↔PerkinElmer / LDIR)
5. **Identifies triplets** — particles detected by FTIR (PerkinElmer), Raman and LDIR together, with material-agreement quality scoring
6. **Compares** material identifications: family agreement (primary) and exact-polymer agreement (secondary), counting only identifications each instrument trusts; unresolvable name pairs are flagged for inspection
7. **Checks** itself: chance-match estimates, the LDIR image join against Raman, full provenance of every run
8. **Exports** matched pairs, agreement statistics, diagnostic plots, a PDF/HTML report and a Shiny viewer

## Pipeline overview

## Input data formats

| Instrument | Format | Key columns |
|------------|--------|-------------|
| **FTIR** (PerkinElmer Spotlight) | CSV (comma-separated) | `Coord. [um]` (bracketed X;Y), `Group` (material), `Max AAU score` |
| **Raman** (WITec) | CSV (semicolon-separated) | `Visual Center Point X/Y [um]`, `Material`, `HQI`, `Feret Max [um]` |
| **LDIR** (Agilent 8700) | XLSX | `Identification` (material), `Quality`, `Width/Height [um]` — **no X/Y coordinates** |
| **FTIR image** | PNG | Chemical absorption map exported from the FTIR instrument |
| **LDIR image** | PNG | Colored particle map exported from Agilent LDIR software |

The ingest module auto-detects CSV delimiters and handles encoding differences (Latin-1, UTF-8).

**Segmented PerkinElmer exports.** The current Spotlight software exports a
whole-filter scan as six segments (`…M1.csv` … `…M6.csv` and
`…_M1.bmp` … `…_M6.bmp`), each in its own coordinate frame. Select any one
segment table as the FTIR file and any one segment image as the FTIR image
(the tables and images may be in different folders): the pipeline finds the
other segments, stitches them (2 x 3 grid filled column by column, 2 µm per
pixel) into `inputs/ftir_stitched/` of the run, checks that the particles
land on particles in the stitched image, and continues with the stitched
table and image, placed exactly. A segment without particles may have no
table; all six images are needed. `Rscript tools/stitch_ftir_segments.R
<folder> [output folder]` does the same on its own. The stitched image's
placement is written next to it (`<name>_stitched.txt`); the pipeline reads
such a file for any FTIR image unless `ftir_image_width_um` / `_height_um` are
set in the config. This is a workaround until the software exports one file
per scan. The grid (2 x 3, filled
column by column) and the image scale (2 µm per pixel) are those of the
current exports.

Tables in any other layout are read with the column-mapping reader: name, in
an R list or a JSON file, which column holds each field and the units
(`config$<role>_column_map`). Every reader returns the same canonical particle
table, which is checked before the pipeline continues. Instrument labels the
material rules do not know can be translated per instrument in
`inst/materials/<role>.csv`. See [docs/input_format.md](docs/input_format.md).

## Output files

Each run creates a folder under `output/` (e.g. `output/2026-02-19_1/`).
Pair names: `ftir_perkin`, `ftir_bruker`, `raman`, `ldir`.

| Folder / file | Content |
|---|---|
| `00_manifest/manifest.json` | Run ID, git commit, input files with MD5, image assets, stage |
| `00_manifest/config_full.json`, `session_info.txt` | Every parameter as run; R and package versions |
| `00_manifest/images.json` | Placement of every image (pixel size, origin, extent, how it was obtained) |
| `00_manifest/supporting_files.csv` | Side files the run used (LDIR analyzed image, `.sam`, coordinate swaps, placement files) with their MD5 |
| `01_ingested/<instrument>_ingested.csv` | Canonical particle table per instrument, as read |

File: output/unmatched_raman_20260216_072849.csv (part 1 of 2)
"particle_id","x_um","y_um","area_um2","major_um","minor_um","feret_min_um","feret_max_um","material","quality","source_file","x_norm","y_norm"
"791",765.440527594578,-1002.64394397474,794.224,36.533,28.415,28.298,36.533,"Polyethylene (PE)",98.74,"Comparstic Raman F2Ba Au IAEA 240930.csv",-5354.26529062665,-2330.78832185903
"270",7175.47916468789,1332.66298560574,5471.084,113.791,67.845,67.831,116.501,"Polypropylene (PP)",97.95,"Comparstic Raman F2Ba Au IAEA 240930.csv",1055.77334646666,4.51860772145506
"330",2766.06605600853,-3763.33495291096,1093.788,39.537,36.969,36.969,39.781,"Polyamide (PA Nylon 12)",96.83,"Comparstic Raman F2Ba Au IAEA 240930.csv",-3353.6397622127,-5091.47933079525
"30",3666.77809448242,2487.11289597603,438.471,23.95,23.95,23.651,24.507,"Polyamide (PA)",96.63,"Comparstic Raman F2Ba Au IAEA 240930.csv",-2452.92772373881,1158.96851809174
"454",1536.41329220288,383.155202536387,1996.93,105.231,29.38,29.38,99.314,"Polypropylene (PP)",96.54,"Comparstic Raman F2Ba Au IAEA 240930.csv",-4583.29252601835,-944.989175347898
"630",4810.32072076666,3682.32160477312,6329.736,147.861,65.828,65.828,148.421,"Polyethylene terephtalate (PET)",95.76,"Comparstic Raman F2Ba Au IAEA 240930.csv",-1309.38509745457,2354.17722688883
"101",11956.3139998762,-3304.08088613014,1986.549,81.91,44.884,44.884,82.666,"Polyamide (PA)",95.48,"Comparstic Raman F2Ba Au IAEA 240930.csv",5836.60818165497,-4632.22526401443
"706",6633.55936588652,-899.885846532534,2484.505,68.389,50.015,46.905,72.907,"Polyamide (PA)",95.31,"Comparstic Raman F2Ba Au IAEA 240930.csv",513.853547665289,-2228.03022441682
"385",8649.11065147085,4906.23369274401,1112.902,47.709,39.739,39.739,48.305,"Cellulose Acetate Butyrate (CAB)",95.27,"Comparstic Raman F2Ba Au IAEA 240930.csv",2529.40483324962,3578.08931485973
"247",6604.85598671272,5053.76906169735,1168.597,46.902,33.784,33.638,47.074,"Cellulose Acetate Butyrate (CAB)",95.26,"Comparstic Raman F2Ba Au IAEA 240930.csv",485.150168491488,3725.62468381306
"790",8141.63490767804,5498.67143889127,816.139,33.286,31.662,31.131,39.611,"Cellulose Acetate Butyrate (CAB)",95.03,"Comparstic Raman F2Ba Au IAEA 240930.csv",2021.92908945681,4170.52706100698
"599",3216.13504145373,-4262.7737505351,653.34,31.764,28.187,28.187,32.605,"Cellulose Acetate Butyrate (CAB)",94.74,"Comparstic Raman F2Ba Au IAEA 240930.csv",-2903.5707767675,-5590.91812841938
"316",5583.01568812539,4985.4550192637,400.078,31.574,18.944,18.592,32.117,"Polypropylene (PP)",94.64,"Comparstic Raman F2Ba Au IAEA 240930.csv",-536.690130095842,3657.31064137941
"611",4684.02585240193,2684.01807710831,1473.269,63.629,33.694,33.694,63.441,"Polyamide (PA)",94.63,"Comparstic Raman F2Ba Au IAEA 240930.csv",-1435.6799658193,1355.87369922403
"395",1149.49174094004,1239.66403708262,514.927,26.407,25.833,24.783,29.774,"Polyamide (PA)",94.44,"Comparstic Raman F2Ba Au IAEA 240930.csv",-4970.21407728119,-88.4803408016649
"423",6849.40877727351,-1583.60033845248,748.746,35.707,27.265,27.265,35.942,"Cellulose Acetate Butyrate (CAB)",94.37,"Comparstic Raman F2Ba Au IAEA 240930.csv",729.702959052279,-2911.74471633677
"303",11747.353399491,535.85717974101,800.815,32.722,31.574,31.256,34.232,"Cellulose Acetate Butyrate (CAB)",94.29,"Comparstic Raman F2Ba Au IAEA 240930.csv",5627.64758126977,-792.287198143275
"690",2107.03647017805,980.185489351456,503.723,30.426,21.815,21.815,30.426,"Polyamide (PA)",94.11,"Comparstic Raman F2Ba Au IAEA 240930.csv",-4012.66934804318,-347.958888532829
"23",4326.38174789637,3451.54643621575,879.414,37.036,30.185,29.633,39.578,"Cellulose Acetate Butyrate (CAB)",93.97,"Comparstic Raman F2Ba Au IAEA 240930.csv",-1793.32407032486,2123.40205833147
"106",5181.74244727565,1515.21647715111,712.66,32.274,28.897,28.703,33.87,"Cellulose Acetate Butyrate (CAB)",93.94,"Comparstic Raman F2Ba Au IAEA 240930.csv",-937.963370945581,187.072099266825
"514",6091.06549950168,4596.23719766695,29412.328,294.63,158.382,158.382,297.294,"Polyethylene terephtalate (PET)",93.92,"Comparstic Raman F2Ba Au IAEA 240930.csv",-28.640318719551,3268.09281978267
"657",6476.26484801409,2663.35164410317,2253.323,80.059,35.944,35.944,80.058,"Polyamide (PA)",93.73,"Comparstic Raman F2Ba Au IAEA 240930.csv",356.559029792858,1335.20726621889
"28",1290.13829889167,-1106.5501765839,11240.414,162.591,102.783,101.116,164.04,"Cellulose Acetate Butyrate (CAB)",93.58,"Comparstic Raman F2Ba Au IAEA 240930.csv",-4829.56751932956,-2434.69455446818
"682",4663.93348698027,-4479.19722950557,761.434,32.722,29.852,29.194,36.533,"Polyacrylamide/acrylate",93.55,"Comparstic Raman F2Ba Au IAEA 240930.csv",-1455.77233124096,-5807.34160738986
"113",7390.7545084914,4300.01832459332,804.935,33.87,30.426,30.426,34.91,"Cellulose Acetate Butyrate (CAB)",93.44,"Comparstic Raman F2Ba Au IAEA 240930.csv",1271.04869027017,2971.87394670904
"50",562.220603044064,2460.13171955265,1161.512,48.731,32.719,32.719,50.063,"Cellulose Acetate Butyrate (CAB)",93.41,"Comparstic Raman F2Ba Au IAEA 240930.csv",-5557.48521517717,1131.98734166836
"139",3000.85969765022,2361.96616277825,1178.154,51.55,33.07,33.07,50.633,"Cellulose Acetate Butyrate (CAB)",93.4,"Comparstic Raman F2Ba Au IAEA 240930.csv",-3118.84612057101,1033.82178489396
"476",5597.36737771229,6026.23954810574,377.339,32.131,16.616,16.616,31.574,"Cellulose Acetate Butyrate (CAB)",93.4,"Comparstic Raman F2Ba Au IAEA 240930.csv",-522.338440508941,4698.09517022146
"61",6429.19130616905,-3234.61870852954,692.557,30.03,29.163,29.043,32.676,"Polyamide (PA)",93.39,"Comparstic Raman F2Ba Au IAEA 240930.csv",309.485487947819,-4562.76308641382
"718",4814.33919385099,4441.8130177119,2405.412,70.344,49.292,49.292,70.981,"Cellulose Acetate Butyrate (CAB)",93.38,"Comparstic Raman F2Ba Au IAEA 240930.csv",-1305.36662437024,3113.66863982762
"568",4731.09939424697,5871.24130056721,488.234,37.995,19.079,19.079,37.888,"Cellulose Acetate Butyrate (CAB)",93.35,"Comparstic Raman F2Ba Au IAEA 240930.csv",-1388.60642397426,4543.09692268292
"579",606.423806971718,101.288019049657,130536.836,733.367,340.6,340.6,739.551,"Polyethylene terephtalate (PET)",93.29,"Comparstic Raman F2Ba Au IAEA 240930.csv",-5513.28201124951,-1226.85635883463
"620",4654.17433806118,1042.18478836687,644.277,43.424,21.146,21.146,43.388,"Cellulose Acetate Butyrate (CAB)",93.26,"Comparstic Raman F2Ba Au IAEA 240930.csv",-1465.53148016005,-285.959589517415
"670",2775.25113734415,-1857.43057577055,447.369,32.605,18.998,18.998,32.605,"Cellulose Acetate Butyrate (CAB)",93.26,"Comparstic Raman F2Ba Au IAEA 240930.csv",-3344.45468087708,-3185.57495365483
"123",1522.06160261598,1496.2722468964,3863.686,108.347,47.843,47.843,109.227,"Cellulose Acetate Butyrate (CAB)",93.26,"Comparstic Raman F2Ba Au IAEA 240930.csv",-4597.64421560525,168.127869012115
"432",7356.31045348284,4834.4752448095,5169.542,120.584,59.27,58.943,124.514,"Cellulose Acetate Butyrate (CAB)",93.21,"Comparstic Raman F2Ba Au IAEA 240930.csv",1236.60463526161,3506.33086692521
"363",5367.16627673841,6241.51489190925,348.668,27.555,17.796,17.033,29.524,"Cellulose Acetate Butyrate (CAB)",93.2,"Comparstic Raman F2Ba Au IAEA 240930.csv",-752.539541482822,4913.37051402496
"272",4224.19771803764,-3664.02126096961,1391.87,58.361,33.689,33.689,60.077,"Cellulose Acetate Butyrate (CAB)",93.2,"Comparstic Raman F2Ba Au IAEA 240930.csv",-1895.50810018359,-4992.16563885389
"595",8254.15215403934,5832.20470489084,693.71,35.592,26.981,26.981,35.592,"Cellulose Acetate Butyrate (CAB)",93.09,"Comparstic Raman F2Ba Au IAEA 240930.csv",2134.44633581811,4504.06032700655
"360",2679.95591848713,2856.23835215111,91420.473,660.172,211.368,211.368,656.27,"Polyethylene terephtalate (PET)",93.07,"Comparstic Raman F2Ba Au IAEA 240930.csv",-3439.7498997341,1528.09397426683
"731",7751.26895091434,-3001.54726963827,1531.271,45.852,44.62,41.077,56.424,"Cellulose Acetate Butyrate (CAB)",93.07,"Comparstic Raman F2Ba Au IAEA 240930.csv",1631.56313269311,-4329.69164752256
"179",400.333544503825,2322.35549951841,657.789,30.038,28.24,27.826,31.835,"Polyacrylamide/acrylate",93.05,"Comparstic Raman F2Ba Au IAEA 240930.csv",-5719.37227371741,994.211121634125
"528",10013.0952298099,-622.037136130137,2866.128,66.863,66.21,53.371,83.748,"Cellulose Acetate Butyrate (CAB)",93.04,"Comparstic Raman F2Ba Au IAEA 240930.csv",3893.38941158867,-1950.18151401442
"319",9317.89938622042,1295.92266026327,987.013,37.866,34.207,34.207,39.037,"Cellulose Acetate Butyrate (CAB)",92.99,"Comparstic Raman F2Ba Au IAEA 240930.csv",3198.19356799919,-32.2217176210149
"761",6085.32482366692,-3075.60198790668,738.365,33.385,32.288,32.288,37.63,"Cellulose Acetate Butyrate (CAB)",92.98,"Comparstic Raman F2Ba Au IAEA 240930.csv",-34.3809945543117,-4403.74636579096
"540",4659.91501389594,5924.055518247,929.176,65.932,19.271,19.271,64.953,"Cellulose Acetate Butyrate (CAB)",92.9,"Comparstic Raman F2Ba Au IAEA 240930.csv",-1459.79080432529,4595.91114036271
"634",8505.01968801837,5730.59474261558,1697.86,56.72,39.247,39.247,56.83,"Cellulose Acetate Butyrate (CAB)",92.9,"Comparstic Raman F2Ba Au IAEA 240930.csv",2385.31386979714,4402.45036473129
"776",3669.07436481632,5513.59719606164,905.613,34.444,34.444,33.1,36.461,"Polyethylene terephtalate (PET)",92.86,"Comparstic Raman F2Ba Au IAEA 240930.csv",-2450.63145340491,4185.45281817735
"408",5533.07180836298,-3889.62982127568,464.341,24.743,22.883,22.883,26.187,"Cellulose Acetate Butyrate (CAB)",92.83,"Comparstic Raman F2Ba Au IAEA 240930.csv",-586.634009858251,-5217.77419915997
"728",6112.30600009029,-4643.95462596318,1298.771,54.022,30.77,30.77,54.684,"Polyacrylamide/acrylate",92.77,"Comparstic Raman F2Ba Au IAEA 240930.csv",-7.39981813094164,-5972.09900384746
"475",5066.92893058044,6035.42462944135,640.982,31.67,30.446,29.868,35.686,"Cellulose Acetate Butyrate (CAB)",92.76,"Comparstic Raman F2Ba Au IAEA 240930.csv",-1052.77688764079,4707.28025155706
"357",4145.55045910142,492.228043396833,535.36,29.277,23.537,23.307,33.286,"Polyacrylamide/acrylate",92.74,"Comparstic Raman F2Ba Au IAEA 240930.csv",-1974.15535911981,-835.916334487452
"753",904.938950379252,2560.01947907748,895.727,42.266,28.545,28.545,42.116,"Cellulose Acetate Butyrate (CAB)",92.64,"Comparstic Raman F2Ba Au IAEA 240930.csv",-5214.76686784198,1231.87510119319
"507",1736.76287883601,-601.944770708476,1277.02,45.828,36.619,36.166,46.499,"Polyamide (PA)",92.56,"Comparstic Raman F2Ba Au IAEA 240930.csv",-4382.94293938522,-1930.08914859276
"26",1720.68898649869,1492.82784139555,49919.954,411.058,170.931,170.931,411.529,"Polyethylene terephtalate (PET)",92.53,"Comparstic Raman F2Ba Au IAEA 240930.csv",-4399.01683172254,164.683463511265
"3",10287.4995347114,2507.77932898116,1121.471,38.829,37.803,36.376,41.753,"Polyethylene terephtalate (PET)",92.5,"Comparstic Raman F2Ba Au IAEA 240930.csv",4167.79371649017,1179.63495109687
"491",7537.14174227779,-4053.81315014983,1372.426,60.222,34.341,34.341,60.889,"Cellulose Acetate Butyrate (CAB)",92.49,"Comparstic Raman F2Ba Au IAEA 240930.csv",1417.43592405656,-5381.95752803412
"27",6178.32377219003,831.501985231164,428.255,28.91,23.105,22.963,32.068,"Cellulose Acetate Butyrate (CAB)",92.43,"Comparstic Raman F2Ba Au IAEA 240930.csv",58.6179539687982,-496.642392653121
"684",4232.2346642063,3648.45161734803,738.035,35.172,26.443,26.443,34.91,"Cellulose Acetate Butyrate (CAB)",92.4,"Comparstic Raman F2Ba Au IAEA 240930.csv",-1887.47115401493,2320.30723946375
"315",7773.65758666991,1294.20045751284,2415.793,65.173,55.075,54.427,67.895,"Cellulose Acetate Butyrate (CAB)",92.39,"Comparstic Raman F2Ba Au IAEA 240930.csv",1653.95176844868,-33.9439203714448
"484",8188.70844952308,3887.83779965753,1086.703,42.248,37.705,36.74,44.839,"Cellulose Acetate Butyrate (CAB)",92.37,"Comparstic Raman F2Ba Au IAEA 240930.csv",2069.00263130185,2559.69342177325
"165",10777.1791834165,2330.96651327055,756.161,33.296,30.426,29.722,36.199,"Cellulose Acetate Butyrate (CAB)",92.36,"Comparstic Raman F2Ba Au IAEA 240930.csv",4657.47336519527,1002.82213538627
"41",10313.9066435513,2475.05747672303,339.935,27.615,16.797,16.496,28.182,"Cellulose Acetate Butyrate (CAB)",92.32,"Comparstic Raman F2Ba Au IAEA 240930.csv",4194.20082533007,1146.91309883875
"422",4853.37578952736,428.506541630994,609.674,31.067,25.938,25.868,32.148,"Cellulose Acetate Butyrate (CAB)",92.3,"Comparstic Raman F2Ba Au IAEA 240930.csv",-1266.33002869387,-899.637836253291
"501",1504.26550752822,-2654.81044921875,1801.34,69.766,34.455,34.455,68.65,"Cellulose Acetate Butyrate (CAB)",92.29,"Comparstic Raman F2Ba Au IAEA 240930.csv",-4615.44031069301,-3982.95482710303
"754",3995.1447522307,3565.78588532748,612.311,33.296,23.537,23.537,33.375,"Cellulose Acetate Butyrate (CAB)",92.21,"Comparstic Raman F2Ba Au IAEA 240930.csv",-2124.56106599053,2237.6415074432
"557",6641.02224447171,-2715.08754548373,512.291,38.17,18.724,18.724,37.314,"Polyacrylamide/acrylate",92.21,"Comparstic Raman F2Ba Au IAEA 240930.csv",521.316426250479,-4043.23192336802
"703",9000.44001255818,960.093123929794,665.204,42.593,21.47,21.47,41.874,"Cellulose Acetate Butyrate (CAB)",92.14,"Comparstic Raman F2Ba Au IAEA 240930.csv",2880.73419433695,-368.051253954491
"646",6295.43355921914,-793.68334358947,1610.199,62.063,35.613,34.638,64.365,"Cellulose Acetate Butyrate (CAB)",92.03,"Comparstic Raman F2Ba Au IAEA 240930.csv",175.727740997909,-2121.82772147375
"131",3639.22285047557,4283.94443225599,1313.601,43.852,38.958,38.098,47.2,"Polyacrylamide/acrylate",92,"Comparstic Raman F2Ba Au IAEA 240930.csv",-2480.48296774566,2955.80005437171
"168",555.905859625828,-1255.80774828767,666.522,31.355,27.317,27.317,31.662,"Cellulose Acetate Butyrate (CAB)",91.99,"Comparstic Raman F2Ba Au IAEA 240930.csv",-5563.7999585954,-2583.95212617195
"601",11220.9334254434,2692.05502327697,6964.786,123.198,79.845,79.845,123.235,"Polyethylene terephtalate (PET)",91.94,"Comparstic Raman F2Ba Au IAEA 240930.csv",5101.22760722217,1363.91064539269
"368",7610.04832537924,-1564.0820406143,4543.72,87.373,73.131,73.131,88.111,"Polyethylene terephtalate (PET)",91.93,"Comparstic Raman F2Ba Au IAEA 240930.csv",1490.34250715801,-2892.22641849859
"55",9341.43615714294,-60.0249719071062,802.793,41.299,30.251,25.962,47.648,"Polyethylene terephtalate (PET)",91.85,"Comparstic Raman F2Ba Au IAEA 240930.csv",3221.73033892171,-1388.16934979139
"141",11124.4900714195,3282.7705666738,11156.872,170.706,90.985,90.45,176.338,"Polyethylene terephtalate (PET)",91.82,"Comparstic Raman F2Ba Au IAEA 240930.csv",5004.78425319827,1954.62618878952
"402",4406.17714199954,3965.91099101027,6816.157,104.475,86.384,86.384,105.541,"Polyethylene terephtalate (PET)",91.82,"Comparstic Raman F2Ba Au IAEA 240930.csv",-1713.52867622169,2637.76661312599
"109",2492.80988627394,-3304.65495371361,1132.84,53.915,28.289,28.264,53.962,"Polyacrylamide/acrylate",91.74,"Comparstic Raman F2Ba Au IAEA 240930.csv",-3626.89593194729,-4632.79933159789
"335",9678.98789622684,-2412.55392899187,679.21,38.901,24.398,24.393,39.793,"Cellulose Acetate Butyrate (CAB)",91.72,"Comparstic Raman F2Ba Au IAEA 240930.csv",3559.28207800561,-3740.69830687616
"597",9672.09908522513,1834.97212114726,1628.819,58.434,37.118,37.107,60.427,"Polyamide (PA)",91.68,"Comparstic Raman F2Ba Au IAEA 240930.csv",3552.3932670039,506.827743262975
"381",2186.25779669774,4904.51148999358,828.168,42.418,28.508,28.508,42.481,"Cellulose Acetate Butyrate (CAB)",91.66,"Comparstic Raman F2Ba Au IAEA 240930.csv",-3933.44802152349,3576.36711210929
"32",8634.18489430047,3438.91694937928,708.375,34.819,32.968,32.621,37.578,"Cellulose Acetate Butyrate (CAB)",91.63,"Comparstic Raman F2Ba Au IAEA 240930.csv",2514.47907607924,2110.772571495
"485",3200.63521669988,-4020.51723030822,357.73,33.001,15.816,15.816,32.148,"Polyacrylamide/acrylate",91.6,"Comparstic Raman F2Ba Au IAEA 240930.csv",-2919.07060152135,-5348.6616081925
"216",4703.54415024012,6509.03038580908,4894.859,113.922,63.7,63.7,114.022,"Cellulose Acetate Butyrate (CAB)",91.59,"Comparstic Raman F2Ba Au IAEA 240930.csv",-1416.16166798111,5180.8860079248
"471",1123.08463210014,-1614.02592037671,605.719,33.296,24.111,23.391,34.673,"Polyethylene terephtalate (PET)",91.59,"Comparstic Raman F2Ba Au IAEA 240930.csv",-4996.62118612109,-2942.17029826099
"238",2769.51046150939,5085.916846372,770.496,35.036,30.861,30.861,37.345,"Cellulose Acetate Butyrate (CAB)",91.58,"Comparstic Raman F2Ba Au IAEA 240930.csv",-3350.19535671184,3757.77246848771
"98",7248.38574778934,-1170.84574593322,783.843,36.166,33.87,29.436,42.137,"Cellulose Acetate Butyrate (CAB)",91.51,"Comparstic Raman F2Ba Au IAEA 240930.csv",1128.67992956811,-2498.99012381751
"556",3055.39611808045,5888.46332807149,1389.398,51.9,36.84,36.663,52.542,"Cellulose Acetate Butyrate (CAB)",91.5,"Comparstic Raman F2Ba Au IAEA 240930.csv",-3064.30970014078,4560.3189501872
"377",6630.68902796914,-3839.68594151327,812.679,37.698,27.19,27.19,38.463,"Cellulose Acetate Butyrate (CAB)",91.44,"Comparstic Raman F2Ba Au IAEA 240930.csv",510.983209747908,-5167.83031939756
"675",8675.51776031075,4529.07129040026,816.634,40.6,28.125,28.125,40.187,"Cellulose Acetate Butyrate (CAB)",91.43,"Comparstic Raman F2Ba Au IAEA 240930.csv",2555.81194208952,3200.92691251598
"237",4659.91501389594,5095.10192770762,324.281,22.819,19.472,18.916,23.521,"Polyethylene terephtalate (PET)",91.41,"Comparstic Raman F2Ba Au IAEA 240930.csv",-1459.79080432529,3766.95754982334
"627",4429.71391292205,1798.23179580479,1418.234,56.172,40.244,40.237,58.278,"Cellulose Acetate Butyrate (CAB)",91.38,"Comparstic Raman F2Ba Au IAEA 240930.csv",-1689.99190529918,470.087417920505
"606",10255.3517500368,4611.16295483733,558.099,34.349,24.082,24.082,34.098,"Cellulose Acetate Butyrate (CAB)",91.35,"Comparstic Raman F2Ba Au IAEA 240930.csv",4135.64593181557,3283.01857695305
"12",3433.13258800767,-3.19228114297948,788.622,41.608,26.756,26.756,41.847,"Cellulose Acetate Butyrate (CAB)",91.34,"Comparstic Raman F2Ba Au IAEA 240930.csv",-2686.57323021356,-1331.33665902726
"735",6336.19235764594,3585.30418316567,735.564,32.247,31.495,29.216,36.166,"Cellulose Acetate Butyrate (CAB)",91.25,"Comparstic Raman F2Ba Au IAEA 240930.csv",216.486539424709,2257.15980528139
"468",1893.48332912497,3910.80050299658,1345.732,41.59,41.334,41.334,42.874,"Polyamide (PA)",91.23,"Comparstic Raman F2Ba Au IAEA 240930.csv",-4226.22248909626,2582.65612511229
"198",8126.13508292419,5171.45291630993,801.145,44.133,23.772,23.772,43.901,"Polyacrylamide/acrylate",91.2,"Comparstic Raman F2Ba Au IAEA 240930.csv",2006.42926470296,3843.30853842564
"273",8245.5411402872,4097.94653520976,1586.801,58.668,37.626,37.626,59.707,"Cellulose Acetate Butyrate (CAB)",91.19,"Comparstic Raman F2Ba Au IAEA 240930.csv",2125.83532206597,2769.80215732548
"404",9871.87460427479,-438.335509417808,1068.413,40.443,35.539,35.539,40.919,"Polyacrylamide/acrylate",91.18,"Comparstic Raman F2Ba Au IAEA 240930.csv",3752.16878605356,-1766.47988730209
"132",8146.22744834585,-2144.46436750856,839.208,43.346,26.766,26.766,43.15,"Cellulose Acetate Butyrate (CAB)",91.13,"Comparstic Raman F2Ba Au IAEA 240930.csv",2026.52163012462,-3472.60874539284
"641",2726.45539274868,1017.4998822774,857.498,34.858,32.746,30.724,39.756,"Cellulose Acetate Butyrate (CAB)",91.11,"Comparstic Raman F2Ba Au IAEA 240930.csv",-3393.25042547255,-310.644495606885
"84",6030.21433565322,-1160.51252943065,1383.301,50.678,36.307,36.255,50.748,"Cellulose Acetate Butyrate (CAB)",91.09,"Comparstic Raman F2Ba Au IAEA 240930.csv",-89.4914825680116,-2488.65690731493
"669",2146.6471334379,993.389043771404,670.312,35.722,25.573,25.573,35.722,"Cellulose Acetate Butyrate (CAB)",91.08,"Comparstic Raman F2Ba Au IAEA 240930.csv",-3973.05868478333,-334.755334112881
"582",10075.6685964088,3750.63564720676,1841.216,62.752,54.33,53.655,69.462,"Cellulose Acetate Butyrate (CAB)",91.08,"Comparstic Raman F2Ba Au IAEA 240930.csv",3955.96277818757,2422.49126932248
"763",10754.7905476609,3500.91624839469,7920.161,115.464,88.396,88.396,123.443,"Polyethylene terephtalate (PET)",91.06,"Comparstic Raman F2Ba Au IAEA 240930.csv",4635.08472943967,2172.7718705104
"508",1307.93439397942,1954.37817851027,635.874,37.134,23.522,23.522,36.778,"Polyacrylamide/acrylate",91.05,"Comparstic Raman F2Ba Au IAEA 240930.csv",-4811.77142424181,626.233800625985
"758",4740.85854316606,5552.63379173801,454.125,32.966,19.764,19.764,32.722,"Polyacrylamide/acrylate",91.04,"Comparstic Raman F2Ba Au IAEA 240930.csv",-1378.84727505517,4224.48941385372
"367",7696.73253048412,6228.3113374893,1460.911,49.795,39.778,39.778,53.988,"Polyacrylamide/acrylate",91.04,"Comparstic Raman F2Ba Au IAEA 240930.csv",1577.02671226289,4900.16695960502
"44",5421.12862958515,5390.1726656143,1487.605,60.13,36.538,36.538,60.077,"Cellulose Acetate Butyrate (CAB)",91.04,"Comparstic Raman F2Ba Au IAEA 240930.csv",-698.577188636082,4062.02828773002
"554",2206.92422970288,225.286617080479,13331.267,175.542,110.84,109.476,181.979,"Polyethylene terephtalate (PET)",91.03,"Comparstic Raman F2Ba Au IAEA 240930.csv",-3912.78158851835,-1102.85776080381
"337",1421.0257079242,1287.88571409461,815.316,45.664,24.85,24.843,47.238,"Cellulose Acetate Butyrate (CAB)",91,"Comparstic Raman F2Ba Au IAEA 240930.csv",-4698.68011029703,-40.258663789675
"689",3072.04407800125,-868.312129441353,1900.371,54.85,49.364,49.364,57.002,"Cellulose Acetate Butyrate (CAB)",91,"Comparstic Raman F2Ba Au IAEA 240930.csv",-3047.66174021998,-2196.45650732564
"561",2472.1434532688,-797.127749090326,32605.538,573.006,160.833,160.833,571.113,"Polyethylene terephtalate (PET)",90.96,"Comparstic Raman F2Ba Au IAEA 240930.csv",-3647.56236495243,-2125.27212697461
"637",8384.4654954884,5743.79829703553,691.898,35.764,27.184,25.833,38.463,"Cellulose Acetate Butyrate (CAB)",90.96,"Comparstic Raman F2Ba Au IAEA 240930.csv",2264.75967726717,4415.65391915124
"374",871.068962954167,2076.65457379067,4816.92,104.748,66.824,66.824,106.191,"Polyethylene terephtalate (PET)",90.93,"Comparstic Raman F2Ba Au IAEA 240930.csv",-5248.63685526706,748.510195906385
"552",9584.2667449533,4653.06988843108,3575.492,77.04,61.54,61.54,77.221,"Polyethylene terephtalate (PET)",90.88,"Comparstic Raman F2Ba Au IAEA 240930.csv",3464.56092673207,3324.92551054679
"517",9928.70729503891,4724.25426878211,971.194,45.716,37.492,36.88,48.796,"Polyacrylamide/acrylate",90.87,"Comparstic Raman F2Ba Au IAEA 240930.csv",3809.00147681768,3396.10989089782
"284",8049.78409432188,4095.07619729238,603.083,29.84,27.856,25.67,33.87,"Polyamide (PA)",90.86,"Comparstic Raman F2Ba Au IAEA 240930.csv",1930.07827610065,2766.9318194081
"38",5289.09308538567,3430.30593562714,802.463,33.579,31.369,31.365,35.036,"Cellulose Acetate Butyrate (CAB)",90.8,"Comparstic Raman F2Ba Au IAEA 240930.csv",-830.612732835561,2102.16155774286
"417",9904.02238894944,2057.13627595248,733.751,32.132,30.135,26.463,37.929,"Polyacrylamide/acrylate",90.78,"Comparstic Raman F2Ba Au IAEA 240930.csv",3784.31657072821,728.991898068195
"192",2168.46170160999,5172.60105147688,1356.278,45.262,38.657,38.001,47.575,"Polyethylene terephtalate (PET)",90.75,"Comparstic Raman F2Ba Au IAEA 240930.csv",-3951.24411661124,3844.45667359259
"21",9285.75160154576,1576.06764099957,3950.524,84.124,66.733,65.01,87.716,"Polyethylene terephtalate (PET)",90.7,"Comparstic Raman F2Ba Au IAEA 240930.csv",3166.04578332453,247.923263115285
"779",10541.2374066078,-986.570051637415,685.636,32.722,28.129,27.707,35.707,"Polyacrylamide/acrylate",90.69,"Comparstic Raman F2Ba Au IAEA 240930.csv",4421.53158838657,-2314.7144295217
"74",2283.27521830519,-1146.16083984375,1297.452,50.212,32.537,32.512,50.212,"Polyethylene terephtalate (PET)",90.68,"Comparstic Raman F2Ba Au IAEA 240930.csv",-3836.43059991604,-2474.30521772804
"775",3984.23746814466,3526.74928965111,688.932,35.21,25.263,25.263,37.483,"Cellulose Acetate Butyrate (CAB)",90.68,"Comparstic Raman F2Ba Au IAEA 240930.csv",-2135.46835007657,2198.60491176682
"784",5281.63020680048,5.99280019263733,4324.237,82.639,77.563,77.483,91.996,"Cellulose Acetate Butyrate (CAB)",90.65,"Comparstic Raman F2Ba Au IAEA 240930.csv",-838.075611420752,-1322.15157769165
"10",9153.1419897628,784.42844338613,30271.969,274.763,170.819,170.819,276.242,"Polyethylene terephtalate (PET)",90.65,"Comparstic Raman F2Ba Au IAEA 240930.csv",3033.43617154157,-543.715934498155
"618",11586.6144761177,1813.15755297517,1671.661,59.703,39.611,39.586,60.23,"Cellulose Acetate Butyrate (CAB)",90.59,"Comparstic Raman F2Ba Au IAEA 240930.csv",5466.90865789647,485.013175090885
"279",3679.98164890236,-2344.81395414169,658.613,35.898,27.412,27.386,37.888,"Cellulose Acetate Butyrate (CAB)",90.52,"Comparstic Raman F2Ba Au IAEA 240930.csv",-2439.72416931887,-3672.95833202597
"543",5911.95641345715,-1697.26571998074,595.998,28.703,27.555,24.471,34.073,"Polyacrylamide/acrylate",90.52,"Comparstic Raman F2Ba Au IAEA 240930.csv",-207.749404764081,-3025.41009786502
"406",9201.93773435826,1220.71980682791,1088.186,41.81,33.692,33.692,43.388,"Cellulose Acetate Butyrate (CAB)",90.49,"Comparstic Raman F2Ba Au IAEA 240930.csv",3082.23191613703,-107.424571056375
"506",3980.7930626438,1697.19590111301,136970.052,656.575,292.589,292.589,656.253,"Polyethylene terephtalate (PET)",90.42,"Comparstic Raman F2Ba Au IAEA 240930.csv",-2138.91275557743,369.051523228725
"664",4888.3939121194,-839.034682684075,5769.495,118.892,73.901,73.284,120.763,"Polyethylene terephtalate (PET)",90.36,"Comparstic Raman F2Ba Au IAEA 240930.csv",-1231.31190610183,-2167.17906056836
"176",7310.95911438823,1452.64311055223,944.006,35.399,35.274,34.17,37.098,"Polyacrylamide/acrylate",90.31,"Comparstic Raman F2Ba Au IAEA 240930.csv",1191.253296167,124.498732667945
"665",5269.57478754748,980.759556934931,1305.527,53.993,33.802,33.802,56.224,"Cellulose Acetate Butyrate (CAB)",90.16,"Comparstic Raman F2Ba Au IAEA 240930.csv",-850.131030673751,-347.384820949354
"711",1661.56002540065,122.52851963827,347.844,29.286,19.317,19.317,29.524,"Cellulose Acetate Butyrate (CAB)",90.13,"Comparstic Raman F2Ba Au IAEA 240930.csv",-4458.14579282058,-1205.61585824602
"57",7869.52687311041,-3226.58176236087,737.376,37.349,26.379,26.379,37.314,"Cellulose Acetate Butyrate (CAB)",90.12,"Comparstic Raman F2Ba Au IAEA 240930.csv",1749.82105488918,-4554.72614024515
"291",4450.38034592719,547.912598994007,593.856,35.246,21.609,21.609,36.033,"Cellulose Acetate Butyrate (CAB)",90.11,"Comparstic Raman F2Ba Au IAEA 240930.csv",-1669.32547229404,-780.231778890278
"383",6282.23000479919,-1538.24899935788,787.633,40.865,25.633,25.633,42.048,"Polyacrylamide/acrylate",90.09,"Comparstic Raman F2Ba Au IAEA 240930.csv",162.524186577959,-2866.39337724217
"25",1806.22505643661,-3173.76754468108,861.618,35.971,33.627,31.256,44.158,"Cellulose Acetate Butyrate (CAB)",90.02,"Comparstic Raman F2Ba Au IAEA 240930.csv",-4313.48076178462,-4501.91192256536
"734",934.21639713653,3591.6189265839,899.681,55.611,28.195,28.195,55.753,"Cellulose Acetate Butyrate (CAB)",90.01,"Comparstic Raman F2Ba Au IAEA 240930.csv",-5185.4894210847,2263.47454869961
"773",1071.4185495873,3530.19369515197,862.442,35.707,33.385,29.852,43.055,"Polyacrylamide/acrylate",90.01,"Comparstic Raman F2Ba Au IAEA 240930.csv",-5048.28726863393,2202.04931726769
"59",6831.03861460227,-50.2658229880135,776.923,35.346,30.411,30.411,36.128,"Cellulose Acetate Butyrate (CAB)",89.94,"Comparstic Raman F2Ba Au IAEA 240930.csv",711.332796381039,-1378.4102008723
"241",8076.19120316178,3132.36485980308,1351.005,66.458,31.238,31.238,66.624,"Cellulose Acetate Butyrate (CAB)",89.85,"Comparstic Raman F2Ba Au IAEA 240930.csv",1956.48538494055,1804.2204819188
"516",5235.13073253892,3848.80120398116,382.282,25.052,22.874,21.189,28.497,"Cellulose Acetate Butyrate (CAB)",89.79,"Comparstic Raman F2Ba Au IAEA 240930.csv",-884.575085682312,2520.65682609688
"764",869.920827787215,-983.699713720034,714.967,46.503,22.249,22.249,46.212,"Cellulose Acetate Butyrate (CAB)",89.73,"Comparstic Raman F2Ba Au IAEA 240930.csv",-5249.78499043402,-2311.84409160432
"445",3270.67146188396,2876.33071757277,869.362,49.998,23.735,23.735,49.944,"Polyamide (PA)",89.72,"Comparstic Raman F2Ba Au IAEA 240930.csv",-2849.03435633727,1548.18633968849
"701",4770.13598992334,2620.29657534247,822.731,42.763,30.511,30.283,45.185,"Polyacrylamide/acrylate",89.66,"Comparstic Raman F2Ba Au IAEA 240930.csv",-1349.56982829789,1292.15219745819
"702",6305.19270813823,-4534.88178510274,2682.237,75.008,50.638,50.638,76.558,"Polyamide (PA)",89.65,"Comparstic Raman F2Ba Au IAEA 240930.csv",185.486889916999,-5863.02616298702
"487",7227.14524720073,3885.54152932363,697.171,38.323,27.977,27.977,38.463,"Cellulose Acetate Butyrate (CAB)",89.62,"Comparstic Raman F2Ba Au IAEA 240930.csv",1107.4394289795,2557.39715143935
"251",976.697398313756,1377.44025711687,610.168,28.703,27.555,26.385,31.256,"Polyethylene terephtalate (PET)",89.5,"Comparstic Raman F2Ba Au IAEA 240930.csv",-5143.00841990748,49.2958792325851
"58",9988.98439130389,4332.16610926798,1505.071,45.877,44.733,42.855,50.833,"Polyamide (PA)",89.47,"Comparstic Raman F2Ba Au IAEA 240930.csv",3869.27857308266,3004.02173138369
"329",568.535346462301,-362.558588398972,779.229,36.371,29.227,29.227,37.761,"Cellulose Acetate Butyrate (CAB)",89.26,"Comparstic Raman F2Ba Au IAEA 240930.csv",-5551.17047175893,-1690.70296628326
"219",4150.14299976923,-248.319139287243,638.016,32.479,25.62,25.62,33.416,"Cellulose Acetate Butyrate (CAB)",89.24,"Comparstic Raman F2Ba Au IAEA 240930.csv",-1969.562818452,-1576.46351717153
"640",9298.38108838224,1727.04741545377,5064.415,178.12,46.122,46.122,178.171,"Polyamide (PA)",89.23,"Comparstic Raman F2Ba Au IAEA 240930.csv",3178.67527016101,398.903037569485
"511",908.383355880108,1122.55425005351,1980.782,61.787,42.466,42.46,61.999,"Polyethylene terephtalate (PET)",89.17,"Comparstic Raman F2Ba Au IAEA 240930.csv",-5211.32246234112,-205.590127830775
"260",4601.36012038139,2208.11605040668,479.006,35.121,18.955,18.916,34.444,"Polyamide (PA)",89.13,"Comparstic Raman F2Ba Au IAEA 240930.csv",-1518.34569783984,879.971672522395
"8",6240.32307120544,3490.00896430865,457.915,37.438,21.566,21.566,37.314,"Cellulose Acetate Butyrate (CAB)",89.01,"Comparstic Raman F2Ba Au IAEA 240930.csv",120.617252984209,2161.86458642436
"712",9495.86033709799,-2958.49220087757,555.133,29.764,25.889,25.833,29.852,"Cellulose Acetate Butyrate (CAB)",88.91,"Comparstic Raman F2Ba Au IAEA 240930.csv",3376.15451887676,-4286.63657876186
"494",11049.2872179841,1960.11885434503,1372.755,51.553,35.316,35.272,51.553,"Polyacrylamide/acrylate",88.85,"Comparstic Raman F2Ba Au IAEA 240930.csv",4929.58139976287,631.974476460745
"369",6192.67546177693,6231.75574299015,583.31,38.377,21.691,21.192,40.185,"Polyacrylamide/acrylate",88.85,"Comparstic Raman F2Ba Au IAEA 240930.csv",72.9696435556989,4903.61136510586
"371",8053.22849982273,-3833.37119809503,683.494,40.301,21.603,21.519,41.334,"Cellulose Acetate Butyrate (CAB)",88.83,"Comparstic Raman F2Ba Au IAEA 240930.csv",1933.5226816015,-5161.51557597932
"726",3301.09704380819,4456.73877488228,419.192,26.224,20.681,20.467,26.443,"Polyethylene terephtalate (PET)",88.76,"Comparstic Raman F2Ba Au IAEA 240930.csv",-2818.60877441304,3128.594396998
"518",878.531841539355,2812.03514822346,809.548,36.626,36.611,33.313,44.671,"Polyacrylamide/acrylate",88.72,"Comparstic Raman F2Ba Au IAEA 240930.csv",-5241.17397668188,1483.89077033918
"745",5869.47541227993,4434.92420671019,563.701,30.338,24.947,24.947,31,"Polyethylene terephtalate (PET)",88.71,"Comparstic Raman F2Ba Au IAEA 240930.csv",-250.230405941301,3106.77982882591
"193",704.589363746119,4095.65026487586,32592.521,249.366,176.886,174.968,256.952,"Polyethylene terephtalate (PET)",88.68,"Comparstic Raman F2Ba Au IAEA 240930.csv",-5415.11645447511,2767.50588699158
"152",9335.1214137247,-1233.99318011558,1107.794,38.112,36.923,36.014,45.021,"Polyamide (PA)",88.67,"Comparstic Raman F2Ba Au IAEA 240930.csv",3215.41559550347,-2562.13755799986
"91",10118.7236651695,-1167.40134043236,878.919,41.792,32.837,32.766,43.055,"Cellulose Acetate Butyrate (CAB)",88.65,"Comparstic Raman F2Ba Au IAEA 240930.csv",3999.01784694827,-2495.54571831664
"596",2962.39716955733,-713.887949486301,673.772,29.826,29.265,28.244,35.172,"Cellulose Acetate Butyrate (CAB)",88.63,"Comparstic Raman F2Ba Au IAEA 240930.csv",-3157.3086486639,-2042.03232737059
"551",7248.38574778934,-1703.0063958155,416.885,29.593,20.851,19.671,32.348,"Cellulose Acetate Butyrate (CAB)",88.47,"Comparstic Raman F2Ba Au IAEA 240930.csv",1128.67992956811,-3031.15077369978
"410",4895.28272312111,6166.88610605736,352.458,25.979,18.673,17.623,28.754,"Cellulose Acetate Butyrate (CAB)",88.32,"Comparstic Raman F2Ba Au IAEA 240930.csv",-1224.42309510012,4838.74172817307
"157",3450.35461551195,695.447967947346,519.047,26.629,23.869,23.669,29.227,"Polyamide (PA)",88.27,"Comparstic Raman F2Ba Au IAEA 240930.csv",-2669.35120270928,-632.696409936939
"742",10140.5382333416,1700.06623903039,1126.579,49.527,34.867,34.867,49.37,"Cellulose Acetate Butyrate (CAB)",88.12,"Comparstic Raman F2Ba Au IAEA 240930.csv",4020.83241512037,371.921861146105
"212",11045.8428124833,-224.20830078125,360.861,24.111,20.092,20.086,24.922,"Polyacrylamide/acrylate",88.07,"Comparstic Raman F2Ba Au IAEA 240930.csv",4926.13699426207,-1552.35267866553
"373",8250.70774853849,2097.89507437928,707.387,32.592,28.224,28.224,35.942,"Cellulose Acetate Butyrate (CAB)",87.94,"Comparstic Raman F2Ba Au IAEA 240930.csv",2131.00193031726,769.750696494995
"376",2269.49759630177,-405.613657159674,398.266,28.391,22.809,21.492,30.551,"Cellulose Acetate Butyrate (CAB)",87.79,"Comparstic Raman F2Ba Au IAEA 240930.csv",-3850.20822191946,-1733.75803504396
"67",6374.65488573883,1522.6793557363,1476.894,58.064,38.974,38.974,58.886,"Polyamide (PA)",87.74,"Comparstic Raman F2Ba Au IAEA 240930.csv",254.949067517598,194.534977852015
"258",9724.33923532145,-3628.42907079409,846.953,36.856,35.352,33.473,39.611,"Polyacrylamide/acrylate",87.54,"Comparstic Raman F2Ba Au IAEA 240930.csv",3604.63341710022,-4956.57344867837
"9",4150.14299976923,2504.33492348031,837.56,39.417,30.921,30.921,39.793,"Polyacrylamide/acrylate",87.49,"Comparstic Raman F2Ba Au IAEA 240930.csv",-1969.562818452,1176.19054559603
"401",7331.05147980989,-3875.85219927226,995.746,42.108,33.686,33.562,42.622,"Polyacrylamide/acrylate",87.39,"Comparstic Raman F2Ba Au IAEA 240930.csv",1211.34566158866,-5203.99657715654
"18",8026.24732339936,3452.12050379923,1277.185,56.95,31.175,31.175,57.737,"Cellulose Acetate Butyrate (CAB)",87.24,"Comparstic Raman F2Ba Au IAEA 240930.csv",1906.54150517813,2123.97612591494
"339",1714.37424308045,-2417.14646965967,676.244,44.203,21.241,21.241,45.747,"Cellulose Acetate Butyrate (CAB)",87.22,"Comparstic Raman F2Ba Au IAEA 240930.csv",-4405.33157514078,-3745.29084754395
"719",1020.90060224141,105.880559717466,664.38,35.172,24.389,24.389,35.187,"Polyamide (PA)",87.21,"Comparstic Raman F2Ba Au IAEA 240930.csv",-5098.80521597982,-1222.26381816682
"133",6931.50044171058,-3525.09690576841,5492.175,214.864,52.029,52.029,215.275,"Polyamide (PA)",87.21,"Comparstic Raman F2Ba Au IAEA 240930.csv",811.794623489349,-4853.24128365269
"398",11506.245014431,-425.706022581336,727.654,37.693,28.131,28.129,40.593,"Cellulose Acetate Butyrate (CAB)",87.18,"Comparstic Raman F2Ba Au IAEA 240930.csv",5386.53919620977,-1753.85040046562
"462",5747.77308458301,2848.20140598245,2307.534,68.645,42.399,42.365,68.769,"Polyamide (PA)",87.17,"Comparstic Raman F2Ba Au IAEA 240930.csv",-371.932733638221,1520.05702809817
"393",6567.54159378678,3980.26268059717,17641.663,383.809,72.727,72.727,381.657,"Polyamide (PA)",87.1,"Comparstic Raman F2Ba Au IAEA 240930.csv",447.835775565549,2652.11830271288
"211",8575.63000078592,-3504.43047276327,1718.128,62.766,44.77,44.397,63.147,"Cellulose Acetate Butyrate (CAB)",86.99,"Comparstic Raman F2Ba Au IAEA 240930.csv",2455.92418256469,-4832.57485064755
"333",5759.82850383601,1295.34859267979,504.711,32.722,21.241,21.111,32.858,"Cellulose Acetate Butyrate (CAB)",86.98,"Comparstic Raman F2Ba Au IAEA 240930.csv",-359.877314385221,-32.7957852044949
"656",1505.41364269518,190.842562071918,641.97,36.514,22.086,22.086,38.567,"Cellulose Acetate Butyrate (CAB)",86.94,"Comparstic Raman F2Ba Au IAEA 240930.csv",-4614.29217552605,-1137.30181581237
"105",8302.9478986348,3350.51054152397,765.883,39.037,26.981,26.766,39.037,"Cellulose Acetate Butyrate (CAB)",86.83,"Comparstic Raman F2Ba Au IAEA 240930.csv",2183.24208041357,2022.36616363969
"473",1461.21043876752,2865.99750107021,332.849,20.702,20.702,19.837,22.138,"Polyethylene terephtalate (PET)",86.82,"Comparstic Raman F2Ba Au IAEA 240930.csv",-4658.49537945371,1537.85312318593
"277",5972.23350972214,562.264288580907,347.679,31.236,18.191,17.335,32.88,"Cellulose Acetate Butyrate (CAB)",86.72,"Comparstic Raman F2Ba Au IAEA 240930.csv",-147.472308499091,-765.880089303378
"204",4129.47656676409,6595.71459091396,678.716,33.587,27.467,27.465,33.985,"Polyacrylamide/acrylate",86.69,"Comparstic Raman F2Ba Au IAEA 240930.csv",-1990.22925145714,5267.57021302967
"411",8788.60907425552,410.13637895976,2265.516,73.525,44.424,44.424,73.168,"Polyacrylamide/acrylate",86.66,"Comparstic Raman F2Ba Au IAEA 240930.csv",2668.90325603429,-918.007998924525
"610",6594.52277021015,3724.22853836687,1558.788,56.601,44.629,44.629,56.833,"Polyacrylamide/acrylate",86.63,"Comparstic Raman F2Ba Au IAEA 240930.csv",474.816951988919,2396.08416048259
"488",8375.85448173626,2813.18328339041,4904.581,94.228,71.388,69.839,97.017,"Polyethylene terephtalate (PET)",86.6,"Comparstic Raman F2Ba Au IAEA 240930.csv",2256.14866351503,1485.03890550613
"578",5561.77518753678,5842.53792139341,2588.314,74.965,45.955,45.642,75.097,"Polyamide (PA)",86.57,"Comparstic Raman F2Ba Au IAEA 240930.csv",-557.930630684451,4514.39354350913
"591",1737.33694641949,1848.74974315068,905.778,39.537,32.605,32.605,40.82,"Cellulose Acetate Butyrate (CAB)",86.37,"Comparstic Raman F2Ba Au IAEA 240930.csv",-4382.36887180174,520.605365266395
"305",5929.75250854491,4994.64010059932,1065.612,41.078,34.709,34.709,41.334,"Polyacrylamide/acrylate",86.35,"Comparstic Raman F2Ba Au IAEA 240930.csv",-189.953309676322,3666.49572271504
"266",1234.45374329449,-2327.01785905394,635.709,34.91,28.009,26.914,37.215,"Cellulose Acetate Butyrate (CAB)",86.25,"Comparstic Raman F2Ba Au IAEA 240930.csv",-4885.25207492674,-3655.16223693822
"384",6917.14875212368,4013.55860043878,696.347,35.018,27.555,27.278,36.456,"Cellulose Acetate Butyrate (CAB)",86.2,"Comparstic Raman F2Ba Au IAEA 240930.csv",797.442933902449,2685.4142225545
"541",1771.78100142805,4689.81021377354,787.963,35.316,29.227,29.116,36.779,"Polyacrylamide/acrylate",86.13,"Comparstic Raman F2Ba Au IAEA 240930.csv",-4347.92481679318,3361.66583588926
"358",8836.25668368403,-1507.82341743365,749.734,31.662,30.249,29.886,34.659,"Polyacrylamide/acrylate",85.96,"Comparstic Raman F2Ba Au IAEA 240930.csv",2716.5508654628,-2835.96779531794
"342",2355.60773382317,1287.31164651113,674.102,33.945,29.219,28.934,37.996,"Polyacrylamide/acrylate",85.66,"Comparstic Raman F2Ba Au IAEA 240930.csv",-3764.09808439806,-40.832731373155
"676",6258.1191662932,-835.590277183219,314.394,20.301,20.301,19.566,21.815,"Polyamide (PA)",85.53,"Comparstic Raman F2Ba Au IAEA 240930.csv",138.413348071968,-2163.7346550675
"625",2546.77223912069,3713.8953218643,711.836,32.564,27.373,26.791,34.222,"Polyacrylamide/acrylate",85.48,"Comparstic Raman F2Ba Au IAEA 240930.csv",-3572.93357910054,2385.75094398002
"431",11358.1355778942,-482.538713345462,692.886,36.396,30.861,30.861,36.74,"Cellulose Acetate Butyrate (CAB)",85.46,"Comparstic Raman F2Ba Au IAEA 240930.csv",5238.42975967297,-1810.68309122975
"217",1143.1769975218,633.448668931935,518.223,31.691,21.781,21.781,31.574,"Polyethylene terephtalate (PET)",85.41,"Comparstic Raman F2Ba Au IAEA 240930.csv",-4976.52882069943,-694.69570895235
"433",6610.022594964,2897.57121816139,1523.691,54.425,41.245,40.287,56.424,"Polyamide (PA)",85.39,"Comparstic Raman F2Ba Au IAEA 240930.csv",490.316776742769,1569.4268402771
