Repository: KristofM854/FTIR-LDIR-Raman

# Multi-Instrument Microplastic Particle Matching Pipeline

Spatial alignment and material cross-validation of microplastic particles detected by **FTIR** (PerkinElmer Spotlight, Bruker LUMOS), **Raman** (WITec) and **LDIR** (Agilent 8700) microspectroscopy on the same filter sample.

Version 1.0.0 · [Changelog](CHANGELOG.md) · [Validation](docs/validation.md) · [Input format](docs/input_format.md) · [Roadmap](docs/roadmap.md) · [How to cite](#citation)

## What it does

When the same filter is analysed by multiple instruments, each produces its own particle list with coordinates, sizes, and material identifications. This pipeline:

1. **Ingests** tabular data and companion images from up to four instruments (two FTIR, Raman, LDIR) into one checked particle table per instrument; any other instrument's table can be read through a column mapping
2. **Extracts spatial coordinates** for LDIR via a Python-based image processing backend (scipy/numpy sigma-clipping + auto-tuned threshold)
3. **Aligns** coordinate systems using a tiered approach (Landmark → RANSAC → ICP)
4. **Matches** particles one-to-one across instrument pairs (each instrument ↔ Raman, plus LDIR↔FTIR and Bruker↔PerkinElmer / LDIR)
5. **Identifies triplets** — particles detected by FTIR (PerkinElmer), Raman and LDIR together, with material-agreement quality scoring
6. **Compares** material identifications: family agreement (primary) and exact-polymer agreement (secondary), counting only identifications each instrument trusts; unresolvable name pairs are flagged for inspection
7. **Checks** itself: chance-match estimates, the LDIR image join against Raman, full provenance of every run
8. **Exports** matched pairs, agreement statistics, diagnostic plots, a PDF/HTML report and a Shiny viewer

## Pipeline overview

## Input data formats

| Instrument | Format | Key columns |
|------------|--------|-------------|
| **FTIR** (PerkinElmer Spotlight) | CSV (comma-separated) | `Coord. [um]` (bracketed X;Y), `Group` (material), `Max AAU score` |
| **Raman** (WITec) | CSV (semicolon-separated) | `Visual Center Point X/Y [um]`, `Material`, `HQI`, `Feret Max [um]` |
| **LDIR** (Agilent 8700) | XLSX | `Identification` (material), `Quality`, `Width/Height [um]` — **no X/Y coordinates** |
| **FTIR image** | PNG | Chemical absorption map exported from the FTIR instrument |
| **LDIR image** | PNG | Colored particle map exported from Agilent LDIR software |

The ingest module auto-detects CSV delimiters and handles encoding differences (Latin-1, UTF-8).

**Segmented PerkinElmer exports.** The current Spotlight software exports a
whole-filter scan as six segments (`…M1.csv` … `…M6.csv` and
`…_M1.bmp` … `…_M6.bmp`), each in its own coordinate frame. Select any one
segment table as the FTIR file and any one segment image as the FTIR image
(the tables and images may be in different folders): the pipeline finds the
other segments, stitches them (2 x 3 grid filled column by column, 2 µm per
pixel) into `inputs/ftir_stitched/` of the run, checks that the particles
land on particles in the stitched image, and continues with the stitched
table and image, placed exactly. A segment without particles may have no
table; all six images are needed. `Rscript tools/stitch_ftir_segments.R
<folder> [output folder]` does the same on its own. The stitched image's
placement is written next to it (`<name>_stitched.txt`); the pipeline reads
such a file for any FTIR image unless `ftir_image_width_um` / `_height_um` are
set in the config. This is a workaround until the software exports one file
per scan. The grid (2 x 3, filled
column by column) and the image scale (2 µm per pixel) are those of the
current exports.

Tables in any other layout are read with the column-mapping reader: name, in
an R list or a JSON file, which column holds each field and the units
(`config$<role>_column_map`). Every reader returns the same canonical particle
table, which is checked before the pipeline continues. Instrument labels the
material rules do not know can be translated per instrument in
`inst/materials/<role>.csv`. See [docs/input_format.md](docs/input_format.md).

## Output files

Each run creates a folder under `output/` (e.g. `output/2026-02-19_1/`).
Pair names: `ftir_perkin`, `ftir_bruker`, `raman`, `ldir`.

| Folder / file | Content |
|---|---|
| `00_manifest/manifest.json` | Run ID, git commit, input files with MD5, image assets, stage |
| `00_manifest/config_full.json`, `session_info.txt` | Every parameter as run; R and package versions |
| `00_manifest/images.json` | Placement of every image (pixel size, origin, extent, how it was obtained) |
| `00_manifest/supporting_files.csv` | Side files the run used (LDIR analyzed image, `.sam`, coordinate swaps, placement files) with their MD5 |
| `01_ingested/<instrument>_ingested.csv` | Canonical particle table per instrument, as read |

File: Comparstic Raman F2Ba Au IAEA 240930.csv (part 1 of 5)
Particle Name;Material;HQI;RamanSignal;FluorescenceSignal;Area [µm²];Aspect Ratio;CE Diameter [µm];Circularity;Convex Area [µm²];Convex Perimeter [µm];Convexity;Feret Max [µm];Feret Min [µm];Focus Z Position [µm];Length [µm];Num Pixels;Perimeter [µm];SE Volume [µm³];Solidity;Width [µm];Visual Center Point X [µm];Visual Center Point Y [µm];Visual Center Point Z [µm]
791;Polyethylene (PE);98.74;4.81192051373602;30.2206386126398;794.224;0.778;31.800;0.902;821.248;103.765;0.937;36.533;28.298;9.030;36.533;2410.000;110.792;16837.532;0.967;28.415;765.440527594578;-1002.64394397474;-13.2399997711182
270;Polypropylene (PP);97.95;5.62266765522893;110.600346255878;5471.084;0.596;83.463;0.558;6395.647;303.662;0.646;116.501;67.831;18.250;113.791;16601.500;470.191;304420.480;0.855;67.845;7175.47916468789;1332.66298560574;-13.2399997711182
330;Polyamide (PA Nylon 12);96.83;2.76177070351772;78.1155671843255;1093.788;0.935;37.318;0.840;1156.568;122.219;0.876;39.781;36.969;9.030;39.537;3319.000;139.577;27212.206;0.946;36.969;2766.06605600853;-3763.33495291096;-13.2399997711182
30;Polyamide (PA)    ;96.63;2.43291459070773;192.068360724973;438.471;1.000;23.628;0.905;452.312;76.049;0.927;24.507;23.651;18.250;23.950;1330.500;82.065;6906.773;0.969;23.950;3666.77809448242;2487.11289597603;-13.2399997711182
454;Polypropylene (PP);96.54;8.05365127277119;118.75695043978;1996.930;0.279;50.424;0.597;2170.275;225.707;0.850;99.314;29.380;9.030;105.231;6059.500;265.434;67128.672;0.920;29.380;1536.41329220288;383.155202536387;-13.2399997711182
630;Polyethylene terephtalate (PET)   ;95.76;5.49179068966781;316.892014899778;6329.736;0.445;89.773;0.554;7262.043;354.009;0.695;148.421;65.828;27.470;147.861;19207.000;509.054;378828.092;0.872;65.828;4810.32072076666;3682.32160477312;-13.2399997711182
101;Polyamide (PA)    ;95.48;4.47913006739067;128.655229829272;1986.549;0.548;50.293;0.622;2362.075;200.342;0.789;82.666;44.884;9.030;81.910;6028.000;253.895;66605.906;0.841;44.884;11956.3139998762;-3304.08088613014;-13.2399997711182
706;Polyamide (PA)    ;95.31;3.91689224856788;220.449421777802;2484.505;0.731;56.244;0.791;2608.746;192.002;0.859;72.907;46.905;9.030;68.389;7539.000;223.405;93158.714;0.952;50.015;6633.55936588652;-899.885846532534;-13.2399997711182
385;Cellulose Acetate Butyrate (CAB)   ;95.27;3.36930883985422;182.477983326439;1112.902;0.833;37.643;0.496;1447.399;140.942;0.591;48.305;39.739;18.250;47.709;3377.000;238.609;27928.619;0.769;39.739;8649.11065147085;4906.23369274401;-13.2399997711182
247;Cellulose Acetate Butyrate (CAB)   ;95.26;6.68861880059536;183.034475331652;1168.597;0.720;38.573;0.778;1245.053;128.905;0.828;47.074;33.638;18.250;46.902;3546.000;155.733;30051.141;0.939;33.784;6604.85598671272;5053.76906169735;-13.2399997711182
790;Cellulose Acetate Butyrate (CAB)   ;95.03;2.51037929013332;129.57878206882;816.139;0.951;32.236;0.816;880.402;109.723;0.884;39.611;31.131;18.250;33.286;2476.500;124.118;17539.224;0.927;31.662;8141.63490767804;5498.67143889127;-13.2399997711182
599;Cellulose Acetate Butyrate (CAB)   ;94.74;1.4017662068794;161.74901558311;653.340;0.887;28.842;0.885;683.329;96.098;0.939;32.605;28.187;-9.400;31.764;1982.500;102.337;12562.401;0.956;28.187;3216.13504145373;-4262.7737505351;-13.2399997711182
316;Polypropylene (PP)   ;94.64;1.1594301893628;62.3483396228453;400.078;0.600;22.570;0.755;439.789;81.423;0.867;32.117;18.592;18.250;31.574;1214.000;93.882;6019.784;0.910;18.944;5583.01568812539;4985.4550192637;-13.2399997711182
611;Polyamide (PA)    ;94.63;7.84225590682861;124.53046578824;1473.269;0.530;43.311;0.723;1601.960;157.980;0.839;63.441;33.694;18.250;63.629;4470.500;188.298;42538.975;0.920;33.694;4684.02585240193;2684.01807710831;-13.2399997711182
395;Polyamide (PA)    ;94.44;2.52637995088388;77.0622333189118;514.927;0.978;25.605;0.833;549.366;84.693;0.878;29.774;24.783;9.030;26.407;1562.500;96.515;8789.879;0.937;25.833;1149.49174094004;1239.66403708262;-13.2399997711182
423;Cellulose Acetate Butyrate (CAB)   ;94.37;0.188377605366643;158.539818280504;748.746;0.764;30.876;0.902;776.758;101.935;0.948;35.942;27.265;-0.180;35.707;2272.000;107.545;15412.226;0.964;27.265;6849.40877727351;-1583.60033845248;-13.2399997711182
303;Cellulose Acetate Butyrate (CAB)   ;94.29;2.14388780363763;160.345956060906;800.815;0.965;31.932;0.892;827.674;102.909;0.915;34.232;31.256;27.470;32.722;2430.000;112.416;17047.562;0.968;31.574;11747.353399491;535.85717974101;-13.2399997711182
690;Polyamide (PA)    ;94.11;9.13504024229484;274.434195306282;503.723;0.717;25.325;0.836;532.229;84.816;0.891;30.426;21.815;18.250;30.426;1528.500;95.170;8504.544;0.946;21.815;2107.03647017805;980.185489351456;-13.2399997711182
23;Cellulose Acetate Butyrate (CAB)   ;93.97;0.571497572011666;81.3686490301792;879.414;0.815;33.462;0.862;921.761;111.798;0.916;39.578;29.633;9.030;37.036;2668.500;122.019;19617.953;0.954;30.185;4326.38174789637;3451.54643621575;-13.2399997711182
106;Cellulose Acetate Butyrate (CAB)   ;93.94;8.21322750469954;342.167840011638;712.660;0.895;30.123;0.859;745.285;98.065;0.890;33.870;28.703;18.250;32.274;2162.500;110.177;14311.562;0.956;28.897;5181.74244727565;1515.21647715111;-13.2399997711182
514;Polyethylene terephtalate (PET)   ;93.92;3.27429101038874;240.885129135991;29412.328;0.538;193.517;0.451;35852.629;734.761;0.545;297.294;158.382;45.900;294.630;89249.000;1349.139;3794529.291;0.820;158.382;6091.06549950168;4596.23719766695;-13.2399997711182
567;Cellulose Acetate Butyrate (CAB)   ;93.81;6.31120746193239;198.693126893235;3354.526;0.565;65.354;0.665;3713.245;240.845;0.780;98.640;53.027;-0.180;94.069;10179.000;308.857;146153.945;0.903;53.152;1706.91136449526;-2758.14261424443;-13.2399997711182
657;Polyamide (PA)    ;93.73;0.364297370808374;143.149328011929;2253.323;0.449;53.563;0.797;2336.700;193.956;0.919;80.058;35.944;18.250;80.059;6837.500;211.146;80463.493;0.964;35.944;6476.26484801409;2663.35164410317;-13.2399997711182
28;Cellulose Acetate Butyrate (CAB)   ;93.58;5.47714024766201;479.546759270471;11240.414;0.632;119.632;0.558;12467.012;426.733;0.634;164.040;101.116;27.470;162.591;34108.000;673.347;896473.081;0.902;102.783;1290.13829889167;-1106.5501765839;-13.2399997711182
682;Polyacrylamide/acrylate   ;93.55;1.00489111688118;190.73117057248;761.434;0.912;31.137;0.902;788.127;102.521;0.945;36.533;29.194;-9.400;32.722;2310.500;108.472;15805.631;0.966;29.852;4663.93348698027;-4479.19722950557;-13.2399997711182
113;Cellulose Acetate Butyrate (CAB)   ;93.44;3.50044618662816;151.313251812401;804.935;0.898;32.014;0.876;846.788;105.464;0.919;34.910;30.426;18.250;33.870;2442.500;114.770;17179.271;0.951;30.426;7390.7545084914;4300.01832459332;-13.2399997711182
50;Cellulose Acetate Butyrate (CAB)   ;93.41;1.34355789470928;83.05660634386;1161.512;0.671;38.456;0.702;1246.536;132.166;0.768;50.063;32.719;9.030;48.731;3524.500;172.027;29778.248;0.932;32.719;562.220603044064;2460.13171955265;-13.2399997711182
139;Cellulose Acetate Butyrate (CAB)   ;93.40;1.66089779442181;115.628936153954;1178.154;0.642;38.731;0.845;1257.247;134.222;0.932;50.633;33.070;9.030;51.550;3575.000;144.054;30420.542;0.937;33.070;3000.85969765022;2361.96616277825;-13.2399997711182
476;Cellulose Acetate Butyrate (CAB)   ;93.40;1.81189864825947;132.834625775948;377.339;0.517;21.919;0.794;406.669;78.870;0.910;31.574;16.616;18.250;32.131;1145.000;86.715;5513.928;0.928;16.616;5597.36737771229;6026.23954810574;-13.2399997711182
61;Polyamide (PA)    ;93.39;6.86943663732616;166.833772511009;692.557;0.971;29.695;0.845;731.774;97.538;0.883;32.676;29.043;-0.180;30.030;2101.500;110.456;13710.300;0.946;29.163;6429.19130616905;-3234.61870852954;-13.2399997711182
718;Cellulose Acetate Butyrate (CAB)   ;93.38;6.24712152966865;141.997013981796;2405.412;0.701;55.341;0.749;2650.105;196.501;0.846;70.981;49.292;18.250;70.344;7299.000;232.196;88745.822;0.908;49.292;4814.33919385099;4441.8130177119;-13.2399997711182
568;Cellulose Acetate Butyrate (CAB)   ;93.35;4.92096634524757;160.453877385116;488.234;0.502;24.933;0.774;524.979;92.775;0.917;37.888;19.079;18.250;37.995;1481.500;101.189;8115.315;0.930;19.079;4731.09939424697;5871.24130056721;-13.2399997711182
579;Polyethylene terephtalate (PET)   ;93.29;14.7240678311673;591.12797350027;130536.836;0.464;407.682;0.433;173647.884;1733.566;0.585;739.551;340.600;45.900;733.367;396102.000;2960.985;35478350.868;0.752;340.600;606.423806971718;101.288019049657;-13.2399997711182
620;Cellulose Acetate Butyrate (CAB)   ;93.26;4.89224222709922;203.822333491839;644.277;0.487;28.641;0.695;724.194;108.513;0.838;43.388;21.146;9.030;43.424;1955.000;129.441;12301.923;0.890;21.146;4654.17433806118;1042.18478836687;-13.2399997711182
670;Cellulose Acetate Butyrate (CAB)   ;93.26;3.04823143680358;104.930722765884;447.369;0.583;23.866;0.820;490.046;85.280;0.933;32.605;18.998;-0.180;32.605;1357.500;91.447;7118.076;0.913;18.998;2775.25113734415;-1857.43057577055;-13.2399997711182
123;Cellulose Acetate Butyrate (CAB)   ;93.26;4.51539006373838;106.183736642628;3863.686;0.442;70.138;0.649;4359.500;267.001;0.787;109.227;47.843;18.250;108.347;11724.000;339.462;180661.905;0.886;47.843;1522.06160261598;1496.2722468964;-13.2399997711182
432;Cellulose Acetate Butyrate (CAB)   ;93.21;1.65269963159638;53.4035282492957;5169.542;0.492;81.130;0.600;5770.813;304.883;0.718;124.514;58.943;27.470;120.584;15686.500;424.611;279603.081;0.896;59.270;7356.31045348284;4834.4752448095;-13.2399997711182
363;Cellulose Acetate Butyrate (CAB)   ;93.20;0.0373519611102966;47.6207878583238;348.668;0.646;21.070;0.780;372.066;74.345;0.877;29.524;17.033;9.030;27.555;1058.000;84.813;4897.578;0.937;17.796;5367.16627673841;6241.51489190925;-13.2399997711182
272;Cellulose Acetate Butyrate (CAB)   ;93.20;2.82308317700915;180.234518424436;1391.870;0.577;42.097;0.803;1480.190;148.319;0.901;60.077;33.689;-0.180;58.361;4223.500;164.663;39062.643;0.940;33.689;4224.19771803764;-3664.02126096961;-13.2399997711182
595;Cellulose Acetate Butyrate (CAB)   ;93.09;3.31725096510818;99.2172897379776;693.710;0.758;29.720;0.831;732.598;101.471;0.903;35.592;26.981;27.470;35.592;2105.000;112.334;13744.566;0.947;26.981;8254.15215403934;5832.20470489084;-13.2399997711182
360;Polyethylene terephtalate (PET)   ;93.07;5.38895033767332;404.551329584608;91420.473;0.320;341.175;0.476;108696.990;1500.787;0.666;656.270;211.368;73.540;660.172;277407.000;2253.419;20793566.954;0.841;211.368;2679.95591848713;2856.23835215111;-13.2399997711182
731;Cellulose Acetate Butyrate (CAB)   ;93.07;1.56583218408334;293.138363999272;1531.271;0.973;44.155;0.788;1630.796;149.377;0.848;56.424;41.077;-0.180;45.852;4646.500;176.144;45075.628;0.939;44.620;7751.26895091434;-3001.54726963827;-13.2399997711182
179;Polyacrylamide/acrylate;93.05;2.84914297968069;381.050656807007;657.789;0.940;28.940;0.933;672.454;93.391;0.959;31.835;27.826;9.030;30.038;1996.000;97.408;12690.937;0.978;28.240;400.333544503825;2322.35549951841;-13.2399997711182
528;Cellulose Acetate Butyrate (CAB)   ;93.04;6.04891489146542;267.239476221816;2866.128;0.990;60.409;0.688;3240.171;218.377;0.792;83.748;53.371;9.030;66.863;8697.000;275.825;115426.912;0.885;66.210;10013.0952298099;-622.037136130137;-13.2399997711182
62;Cellulose Acetate Butyrate (CAB)   ;93.00;2.90225309724782;126.914061150027;739.189;0.714;30.678;0.805;812.679;106.486;0.890;38.667;26.625;18.250;37.378;2243.000;119.699;15118.085;0.910;26.682;10891.4186325282;2449.22443546661;-13.2399997711182
319;Cellulose Acetate Butyrate (CAB)   ;92.99;0.935308891071391;85.2752515982047;987.013;0.903;35.450;0.781;1037.105;115.229;0.808;39.037;34.207;18.250;37.866;2995.000;142.628;23326.421;0.952;34.207;9317.89938622042;1295.92266026327;-13.2399997711182
761;Cellulose Acetate Butyrate (CAB)   ;92.98;2.55810158246324;147.551673500531;738.365;0.967;30.661;0.622;844.316;108.697;0.702;37.630;32.288;-0.180;33.385;2240.500;154.921;15092.817;0.875;32.288;6085.32482366692;-3075.60198790668;-13.2399997711182
540;Cellulose Acetate Butyrate (CAB)   ;92.90;2.19839604354736;124.154342937725;929.176;0.292;34.396;0.691;997.559;145.772;0.932;64.953;19.271;18.250;65.932;2819.500;156.381;21306.446;0.931;19.271;4659.91501389594;5924.055518247;-13.2399997711182
704;Polyethylene terephtalate (PET)   ;92.90;14.4879772605589;458.218007555596;1859.341;0.446;48.656;0.759;1952.605;179.865;0.893;75.736;33.749;27.470;75.740;5642.000;201.509;60311.828;0.952;33.749;8472.29783576023;3616.87790025685;-13.2399997711182
634;Cellulose Acetate Butyrate (CAB)   ;92.90;4.33625867091938;108.523514775744;1697.860;0.692;46.495;0.772;1815.346;159.634;0.843;56.830;39.247;27.470;56.720;5152.000;189.273;52627.974;0.935;39.247;8505.01968801837;5730.59474261558;-13.2399997711182
776;Polyethylene terephtalate (PET)   ;92.86;10.5893400463278;426.542723341218;905.613;1.000;33.957;0.858;946.478;110.001;0.884;36.461;33.100;27.470;34.444;2748.000;124.373;20501.138;0.957;34.444;3669.07436481632;5513.59719606164;-13.2399997711182
408;Cellulose Acetate Butyrate (CAB)   ;92.83;9.26737341995853;229.039431083618;464.341;0.925;24.315;0.920;478.677;79.128;0.953;26.187;22.883;-0.180;24.743;1409.000;82.992;7526.956;0.970;22.883;5533.07180836298;-3889.62982127568;-13.2399997711182
728;Polyacrylamide/acrylate   ;92.77;0.811081423516568;185.895153955864;1298.771;0.570;40.665;0.797;1413.950;145.067;0.905;54.684;30.770;-9.400;54.022;3941.000;160.325;35209.716;0.919;30.770;6112.30600009029;-4643.95462596318;-13.2399997711182
475;Cellulose Acetate Butyrate (CAB)   ;92.76;2.02762213085676;94.2189876771165;640.982;0.961;28.568;0.804;706.728;101.206;0.906;35.686;29.868;18.250;31.670;1945.000;111.662;12207.656;0.907;30.446;5066.92893058044;6035.42462944135;-13.2399997711182
357;Polyacrylamide/acrylate   ;92.74;0.272052591032381;129.347539743214;535.360;0.804;26.108;0.900;550.025;87.436;0.959;33.286;23.307;-0.180;29.277;1624.500;91.168;9318.209;0.973;23.537;4145.55045910142;492.228043396833;-13.2399997711182
753;Cellulose Acetate Butyrate (CAB)   ;92.64;0.00511314657993675;27.2666597545307;895.727;0.675;33.771;0.853;933.461;112.394;0.904;42.116;28.545;55.100;42.266;2718.000;124.373;20166.338;0.960;28.545;904.938950379252;2560.01947907748;-13.2399997711182
507;Polyamide (PA)    ;92.56;4.56408527773123;320.549482452965;1277.020;0.799;40.323;0.874;1318.050;131.405;0.907;46.499;36.166;9.030;45.828;3875.000;144.924;34328.943;0.969;36.619;1736.76287883601;-601.944770708476;-13.2399997711182
26;Polyethylene terephtalate (PET)   ;92.53;17.0542843897924;915.953329214142;49919.954;0.416;252.111;0.557;55294.973;975.007;0.686;411.529;170.931;73.540;411.058;151477.500;1422.216;8390253.156;0.903;170.931;1720.68898649869;1492.82784139555;-13.2399997711182
3;Polyethylene terephtalate (PET)   ;92.50;4.80445759545702;165.901572506166;1121.471;0.974;37.788;0.853;1162.006;122.181;0.878;41.753;36.376;18.250;38.829;3403.000;139.183;28251.779;0.965;37.803;10287.4995347114;2507.77932898116;-13.2399997711182
491;Cellulose Acetate Butyrate (CAB)   ;92.49;0.275043211417927;49.0741280563395;1372.426;0.570;41.802;0.530;1680.229;158.110;0.638;60.889;34.341;9.030;60.222;4164.500;248.015;38246.982;0.817;34.341;7537.14174227779;-4053.81315014983;-13.2399997711182
27;Cellulose Acetate Butyrate (CAB)   ;92.43;6.72400352334848;352.935596087663;428.255;0.799;23.351;0.547;572.105;90.669;0.676;32.068;22.963;9.030;28.910;1299.500;134.173;6666.798;0.749;23.105;6178.32377219003;831.501985231164;-13.2399997711182
684;Cellulose Acetate Butyrate (CAB)   ;92.40;7.7562010409685;200.841895054876;738.035;0.752;30.654;0.902;760.774;100.527;0.942;34.910;26.443;18.250;35.172;2239.500;106.733;15082.713;0.970;26.443;4232.2346642063;3648.45161734803;-13.2399997711182
315;Cellulose Acetate Butyrate (CAB)   ;92.39;1.37275732618235;97.1191929466923;2415.793;0.845;55.461;0.725;2727.221;192.561;0.802;67.895;54.427;18.250;65.173;7330.500;240.209;89320.937;0.886;55.075;7773.65758666991;1294.20045751284;-13.2399997711182
484;Cellulose Acetate Butyrate (CAB)   ;92.37;1.42510634516903;94.3062229105359;1086.703;0.892;37.197;0.730;1240.440;129.034;0.806;44.839;36.740;27.470;42.248;3297.500;160.070;26948.220;0.876;37.705;8188.70844952308;3887.83779965753;-13.2399997711182
165;Cellulose Acetate Butyrate (CAB)   ;92.36;0.317962851025783;76.5740161312809;756.161;0.914;31.029;0.866;802.298;104.540;0.929;36.199;29.722;9.030;33.296;2294.500;112.589;15641.736;0.942;30.426;10777.1791834165;2330.96651327055;-13.2399997711182
41;Cellulose Acetate Butyrate (CAB)   ;92.32;0.00525802325946716;27.4980959853921;339.935;0.608;20.804;0.859;353.281;72.602;0.955;28.182;16.496;27.470;27.615;1031.500;76.046;4714.729;0.962;16.797;10313.9066435513;2475.05747672303;-13.2399997711182
422;Cellulose Acetate Butyrate (CAB)   ;92.30;9.3952701353835;143.289006169296;609.674;0.835;27.861;0.858;637.521;91.249;0.895;32.148;25.868;9.030;31.067;1850.000;102.001;11324.276;0.956;25.938;4853.37578952736;428.506541630994;-13.2399997711182
501;Cellulose Acetate Butyrate (CAB)   ;92.29;0.394681465210288;70.2690630547163;1801.340;0.494;47.891;0.768;1959.690;173.790;0.887;68.650;34.455;9.030;69.766;5466.000;195.965;57511.847;0.919;34.455;1504.26550752822;-2654.81044921875;-13.2399997711182
754;Cellulose Acetate Butyrate (CAB)   ;92.21;6.59184179229327;281.945328495138;612.311;0.707;27.922;0.799;652.187;94.054;0.856;33.375;23.537;18.250;33.296;1858.000;109.841;11397.811;0.939;23.537;3995.1447522307;3565.78588532748;-13.2399997711182
557;Polyacrylamide/acrylate   ;92.21;1.00668224508577;320.967454393811;512.291;0.491;25.540;0.779;549.036;92.169;0.895;37.314;18.724;-0.180;38.170;1554.500;103.010;8722.459;0.933;18.724;6641.02224447171;-2715.08754548373;-13.2399997711182
703;Cellulose Acetate Butyrate (CAB)   ;92.14;3.65949987662062;231.332731763415;665.204;0.504;29.103;0.809;695.852;104.481;0.924;41.874;21.470;9.030;42.593;2018.500;113.031;12906.129;0.956;21.470;9000.44001255818;960.093123929794;-13.2399997711182
646;Cellulose Acetate Butyrate (CAB)   ;92.03;5.18393492506912;195.352149615659;1610.199;0.574;45.279;0.766;1723.401;162.478;0.875;64.365;34.638;9.030;62.063;4886.000;185.747;48605.237;0.934;35.613;6295.43355921914;-793.68334358947;-13.2399997711182
131;Polyacrylamide/acrylate   ;92.00;6.04678545177143;278.078064987551;1313.601;0.888;40.897;0.801;1376.710;134.231;0.837;47.200;38.098;27.470;43.852;3986.000;160.407;35814.493;0.954;38.958;3639.22285047557;4283.94443225599;-13.2399997711182
168;Cellulose Acetate Butyrate (CAB)   ;91.99;1.26748927221222;139.477611061076;666.522;0.871;29.131;0.887;697.171;96.346;0.934;31.662;27.317;-0.180;31.355;2022.500;103.207;12944.512;0.956;27.317;555.905859625828;-1255.80774828767;-13.2399997711182
628;Cellulose Acetate Butyrate (CAB)   ;91.99;3.57587983077717;135.697633963168;794.389;0.556;31.803;0.607;951.256;118.298;0.719;45.839;25.586;9.030;46.029;2410.500;164.548;16842.772;0.835;25.586;9424.67595674696;1030.70343669735;-13.2399997711182
601;Polyethylene terephtalate (PET)   ;91.94;16.588883305363;514.88627284973;6964.786;0.648;94.169;0.666;7441.320;321.237;0.723;123.235;79.845;27.470;123.198;21134.000;444.038;437245.578;0.936;79.845;11220.9334254434;2692.05502327697;-13.2399997711182
368;Polyethylene terephtalate (PET)   ;91.93;8.22938435326952;286.384462658266;4543.720;0.837;76.061;0.639;5017.948;262.305;0.701;88.111;73.131;9.030;87.373;13787.500;374.093;230399.302;0.905;73.131;7610.04832537924;-1564.0820406143;-13.2399997711182
55;Polyethylene terephtalate (PET)   ;91.85;2.33740631185332;132.938779386055;802.793;0.732;31.971;0.715;922.750;118.685;0.845;47.648;25.962;9.030;41.299;2436.000;140.528;17110.740;0.870;30.251;9341.43615714294;-60.0249719071062;-13.2399997711182
141;Polyethylene terephtalate (PET)   ;91.82;16.8877958650563;561.107652515892;11156.872;0.533;119.186;0.578;12339.640;437.623;0.675;176.338;90.450;27.470;170.706;33854.500;648.295;886497.423;0.904;90.985;11124.4900714195;3282.7705666738;-13.2399997711182
402;Polyethylene terephtalate (PET)   ;91.82;4.73741747163256;234.153638210757;6816.157;0.827;93.159;0.719;7154.444;305.917;0.752;105.541;86.384;27.470;104.475;20683.000;406.856;423324.271;0.953;86.384;4406.17714199954;3965.91099101027;-13.2399997711182
109;Polyacrylamide/acrylate   ;91.74;0.673689159567171;149.016628889232;1132.840;0.525;37.979;0.830;1182.933;133.002;0.925;53.962;28.264;-9.400;53.915;3437.500;143.833;28682.495;0.958;28.289;2492.80988627394;-3304.65495371361;-13.2399997711182
335;Cellulose Acetate Butyrate (CAB)   ;91.72;0.923098771246125;84.6447379800014;679.210;0.627;29.407;0.673;769.837;105.665;0.770;39.793;24.393;9.030;38.901;2061.000;137.247;13315.880;0.882;24.398;9678.98789622684;-2412.55392899187;-13.2399997711182
597;Polyamide (PA)    ;91.68;2.04936263260829;118.844375773985;1628.819;0.635;45.540;0.807;1716.809;156.336;0.882;60.427;37.107;9.030;58.434;4942.500;177.177;49450.751;0.949;37.118;9672.09908522513;1834.97212114726;-13.2399997711182
381;Cellulose Acetate Butyrate (CAB)   ;91.66;3.82199718485569;142.483406905514;828.168;0.672;32.472;0.823;902.153;112.461;0.907;42.481;28.508;18.250;42.418;2513.000;123.979;17928.403;0.918;28.508;2186.25779669774;4904.51148999358;-13.2399997711182
32;Cellulose Acetate Butyrate (CAB)   ;91.63;3.0669130627016;206.990671970889;708.375;0.947;30.032;0.480;924.068;110.308;0.561;37.578;32.621;18.250;34.819;2149.500;196.580;14182.704;0.767;32.968;8634.18489430047;3438.91694937928;-13.2399997711182
485;Polyacrylamide/acrylate   ;91.60;3.41746181457356;186.508573394039;357.730;0.479;21.342;0.806;381.953;78.283;0.941;32.148;15.816;-0.180;33.001;1085.500;83.213;5089.764;0.937;15.816;3200.63521669988;-4020.51723030822;-13.2399997711182
216;Cellulose Acetate Butyrate (CAB)   ;91.59;0.0693529144368926;36.0489773175032;4894.859;0.559;78.945;0.736;5449.663;288.107;0.854;114.022;63.700;-0.180;113.922;14853.000;337.166;257616.777;0.898;63.700;4703.54415024012;6509.03038580908;-13.2399997711182
471;Polyethylene terephtalate (PET)   ;91.59;10.9892938526962;258.365658102982;605.719;0.724;27.771;0.903;620.549;91.746;0.949;34.673;23.391;9.030;33.296;1838.000;96.654;11214.273;0.976;24.111;1123.08463210014;-1614.02592037671;-13.2399997711182
238;Cellulose Acetate Butyrate (CAB)   ;91.58;5.05908890384132;160.758181942692;770.496;0.881;31.321;0.720;857.993;106.482;0.779;37.345;30.861;18.250;35.036;2338.000;136.608;16088.651;0.898;30.861;2769.51046150939;5085.916846372;-13.2399997711182
730;Polyethylene terephtalate (PET)   ;91.53;12.806863411502;431.542328535392;2039.937;0.720;50.964;0.582;2641.372;191.116;0.695;66.572;47.665;18.250;66.210;6190.000;274.922;69308.874;0.772;47.665;9813.89377834371;1706.38098244863;-13.2399997711182
98;Cellulose Acetate Butyrate (CAB)   ;91.51;0.788192626298593;91.7588361683863;783.843;0.937;31.591;0.729;894.573;112.447;0.826;42.137;29.436;-0.180;36.166;2378.500;136.075;16508.500;0.876;33.870;7248.38574778934;-1170.84574593322;-13.2399997711182
556;Cellulose Acetate Butyrate (CAB)   ;91.50;2.57455853418754;93.4778044754315;1389.398;0.710;42.060;0.844;1449.377;140.739;0.899;52.542;36.663;18.250;51.900;4216.000;156.487;38958.639;0.959;36.840;3055.39611808045;5888.46332807149;-13.2399997711182
377;Cellulose Acetate Butyrate (CAB)   ;91.44;2.66155874952874;212.642129442967;812.679;0.721;32.167;0.888;837.231;106.303;0.934;38.463;27.190;-0.180;37.698;2466.000;113.761;17427.796;0.971;27.190;6630.68902796914;-3839.68594151327;-13.2399997711182
675;Cellulose Acetate Butyrate (CAB)   ;91.43;5.11112317450884;182.908643298111;816.634;0.693;32.245;0.759;886.993;110.093;0.825;40.187;28.125;18.250;40.600;2478.000;133.442;17555.161;0.921;28.125;8675.51776031075;4529.07129040026;-13.2399997711182
237;Polyethylene terephtalate (PET)   ;91.41;5.35644919878676;175.981179245036;324.281;0.853;20.320;0.879;339.440;67.791;0.933;23.521;18.916;18.250;22.819;984.000;72.659;4392.841;0.955;19.472;4659.91501389594;5095.10192770762;-13.2399997711182
627;Cellulose Acetate Butyrate (CAB)   ;91.38;0.0348688284129943;58.0682595178844;1418.234;0.716;42.494;0.578;1698.519;156.733;0.679;58.278;40.237;-9.400;56.172;4303.500;230.909;40177.747;0.835;40.244;4429.71391292205;1798.23179580479;-13.2399997711182
606;Cellulose Acetate Butyrate (CAB)   ;91.35;2.60814218802363;140.711179717936;558.099;0.701;26.657;0.715;628.788;94.218;0.805;34.098;24.082;18.250;34.349;1693.500;117.066;9918.150;0.888;24.082;10255.3517500368;4611.16295483733;-13.2399997711182
12;Cellulose Acetate Butyrate (CAB)   ;91.34;2.99712541595541;174.624638248065;788.622;0.643;31.688;0.838;856.839;109.820;0.924;41.847;26.756;9.030;41.608;2393.000;118.829;16659.690;0.920;26.756;3433.13258800767;-3.19228114297948;-13.2399997711182
735;Cellulose Acetate Butyrate (CAB)   ;91.25;5.79782869477055;238.693768171459;735.564;0.977;30.603;0.822;784.997;103.445;0.884;36.166;29.216;18.250;32.247;2232.000;117.008;15007.009;0.937;31.495;6336.19235764594;3585.30418316567;-13.2399997711182
468;Polyamide (PA)    ;91.23;6.93127437315422;415.126959424875;1345.732;0.994;41.394;0.905;1382.972;132.434;0.922;42.874;41.334;27.470;41.590;4083.500;143.636;37136.563;0.973;41.334;1893.48332912497;3910.80050299658;-13.2399997711182
198;Polyacrylamide/acrylate   ;91.20;1.309139834652;171.637151273262;801.145;0.539;31.938;0.789;843.657;111.449;0.877;43.901;23.772;27.470;44.133;2431.000;127.145;17058.086;0.950;23.772;8126.13508292419;5171.45291630993;-13.2399997711182
273;Cellulose Acetate Butyrate (CAB)   ;91.19;7.58270873205272;240.059441165055;1586.801;0.641;44.949;0.773;1730.651;157.174;0.861;59.707;37.626;18.250;58.668;4815.000;182.581;47549.648;0.917;37.626;8245.5411402872;4097.94653520976;-13.2399997711182
404;Polyacrylamide/acrylate   ;91.18;3.87427698702978;183.405255928755;1068.413;0.879;36.883;0.811;1144.375;122.929;0.861;40.919;35.539;9.030;40.443;3242.000;142.825;26270.745;0.934;35.539;9871.87460427479;-438.335509417808;-13.2399997711182
132;Cellulose Acetate Butyrate (CAB)   ;91.13;0.872102139143138;110.013740110014;839.208;0.618;32.688;0.790;912.204;113.414;0.872;43.150;26.766;9.030;43.346;2546.500;130.056;18288.092;0.920;26.766;8146.22744834585;-2144.46436750856;-13.2399997711182
641;Cellulose Acetate Butyrate (CAB)   ;91.11;0;30.9411650547713;857.498;0.939;33.042;0.863;904.625;109.958;0.914;39.756;30.724;27.470;34.858;2602.000;120.337;18889.211;0.948;32.746;2726.45539274868;1017.4998822774;-13.2399997711182
84;Cellulose Acetate Butyrate (CAB)   ;91.09;5.23822500111271;188.274817213616;1383.301;0.716;41.968;0.851;1449.706;141.400;0.912;50.748;36.255;9.030;50.678;4197.500;155.002;38702.492;0.954;36.307;6030.21433565322;-1160.51252943065;-13.2399997711182
669;Cellulose Acetate Butyrate (CAB)   ;91.08;3.90139737781187;144.606712525396;670.312;0.716;29.214;0.816;706.563;97.843;0.870;35.722;25.573;18.250;35.722;2034.000;112.416;13055.073;0.949;25.573;2146.6471334379;993.389043771404;-13.2399997711182
582;Cellulose Acetate Butyrate (CAB)   ;91.08;0;21.8056418083948;1841.216;0.866;48.418;0.475;2572.660;193.586;0.604;69.462;53.655;36.680;62.752;5587.000;320.501;59432.073;0.716;54.330;10075.6685964088;3750.63564720676;-13.2399997711182
763;Polyethylene terephtalate (PET)   ;91.06;17.7233440000314;747.199705722185;7920.161;0.766;100.420;0.655;8536.097;341.285;0.709;123.443;88.396;27.470;115.464;24033.000;481.451;530230.678;0.928;88.396;10754.7905476609;3500.91624839469;-13.2399997711182
508;Polyacrylamide/acrylate   ;91.05;6.10753441368287;250.798081589768;635.874;0.633;28.454;0.831;671.960;98.051;0.911;36.778;23.522;18.250;37.134;1929.500;107.602;12062.020;0.946;23.522;1307.93439397942;1954.37817851027;-13.2399997711182
758;Polyacrylamide/acrylate   ;91.04;2.26435807051671;108.227921023126;454.125;0.600;24.046;0.762;488.728;85.270;0.860;32.722;19.764;27.470;32.966;1378.000;99.148;7279.922;0.929;19.764;4740.85854316606;5552.63379173801;-13.2399997711182
367;Polyacrylamide/acrylate   ;91.04;7.49479654838828;208.206130981445;1460.911;0.799;43.129;0.767;1579.550;146.824;0.831;53.988;39.778;27.470;49.795;4433.000;176.678;42004.853;0.925;39.778;7696.73253048412;6228.3113374893;-13.2399997711182
44;Cellulose Acetate Butyrate (CAB)   ;91.04;2.05633062204151;162.603748106765;1487.605;0.608;43.521;0.640;1730.651;158.058;0.740;60.077;36.538;18.250;60.130;4514.000;213.581;43161.368;0.860;36.538;5421.12862958515;5390.1726656143;-13.2399997711182
554;Polyethylene terephtalate (PET)   ;91.03;9.3758888551441;465.267294180617;13331.267;0.631;130.284;0.539;14898.953;465.317;0.613;181.979;109.476;27.470;175.542;40452.500;759.366;1157899.647;0.895;110.840;2206.92422970288;225.286617080479;-13.2399997711182
337;Cellulose Acetate Butyrate (CAB)   ;91.00;0.901090565699355;114.857354703602;815.316;0.544;32.219;0.832;849.919;114.758;0.943;47.238;24.843;18.250;45.664;2474.000;121.716;17512.672;0.959;24.850;1421.0257079242;1287.88571409461;-13.2399997711182
689;Cellulose Acetate Butyrate (CAB)   ;91.00;0.319209101372686;63.9185590769586;1900.371;0.900;49.190;0.788;2124.138;168.390;0.859;57.002;49.364;-0.180;54.850;5766.500;196.023;62319.121;0.895;49.364;3072.04407800125;-868.312129441353;-13.2399997711182
561;Polyethylene terephtalate (PET)   ;90.96;2.96512695803399;210.529271102783;32605.538;0.281;203.751;0.279;67874.857;1266.605;0.553;571.113;160.833;36.680;573.006;98938.500;2290.251;4428950.783;0.480;160.833;2472.1434532688;-797.127749090326;-13.2399997711182
637;Cellulose Acetate Butyrate (CAB)   ;90.96;0.0233260658407339;33.1134638236611;691.898;0.760;29.681;0.822;729.137;100.605;0.887;38.463;25.833;-0.180;35.764;2099.500;113.425;13690.733;0.949;27.184;8384.4654954884;5743.79829703553;-13.2399997711182
374;Polyethylene terephtalate (PET)   ;90.93;7.1870465316977;362.516492746471;4816.920;0.638;78.314;0.598;5559.899;284.569;0.691;106.191;66.824;27.470;104.748;14616.500;411.669;251488.400;0.866;66.824;871.068962954167;2076.65457379067;-13.2399997711182
552;Polyethylene terephtalate (PET)   ;90.88;14.6559731327497;547.445791372345;3575.492;0.799;67.472;0.789;3725.933;219.367;0.817;77.221;61.540;36.680;77.040;10849.500;268.566;160830.147;0.960;61.540;9584.2667449533;4653.06988843108;-13.2399997711182
517;Polyacrylamide/acrylate   ;90.87;0.725042041441071;65.4966484867536;971.194;0.820;35.165;0.462;1291.685;134.355;0.561;48.796;36.880;27.470;45.716;2947.000;239.363;22767.905;0.752;37.492;9928.70729503891;4724.25426878211;-13.2399997711182
284;Polyamide (PA)    ;90.86;0.0172304659682368;33.0057030440016;603.083;0.934;27.710;0.815;652.516;93.357;0.874;33.870;25.670;18.250;29.840;1830.000;106.872;11141.137;0.924;27.856;8049.78409432188;4095.07619729238;-13.2399997711182
38;Cellulose Acetate Butyrate (CAB)   ;90.80;0.0413784610042623;38.7725927235294;802.463;0.934;31.964;0.882;850.907;106.278;0.934;35.036;31.365;27.470;33.579;2435.000;113.843;17100.205;0.943;31.369;5289.09308538567;3430.30593562714;-13.2399997711182
417;Polyacrylamide/acrylate   ;90.78;0.765681330703858;109.183280147113;733.751;0.938;30.565;0.881;766.706;102.241;0.938;37.929;26.463;9.030;32.132;2226.500;108.948;14951.574;0.957;30.135;9904.02238894944;2057.13627595248;-13.2399997711182
192;Polyethylene terephtalate (PET)   ;90.75;8.12072213916932;350.051100416414;1356.278;0.854;41.556;0.842;1418.563;136.499;0.881;47.575;38.001;27.470;45.262;4115.500;155.002;37573.944;0.956;38.657;2168.46170160999;5172.60105147688;-13.2399997711182
21;Polyethylene terephtalate (PET)   ;90.70;3.20309918687427;310.385218111504;3950.524;0.793;70.922;0.605;4313.856;240.425;0.652;87.716;65.010;18.250;84.124;11987.500;368.550;186786.637;0.916;66.733;9285.75160154576;1576.06764099957;-13.2399997711182
779;Polyacrylamide/acrylate   ;90.69;2.35297183121178;162.771762837673;685.636;0.860;29.546;0.885;715.296;98.776;0.942;35.707;27.707;9.030;32.722;2080.500;104.831;13505.307;0.959;28.129;10541.2374066078;-986.570051637415;-13.2399997711182
74;Polyethylene terephtalate (PET)   ;90.68;3.26675950937552;161.313020312435;1297.452;0.648;40.644;0.890;1332.056;134.859;0.940;50.212;32.512;9.030;50.212;3937.000;143.416;35156.124;0.974;32.537;2283.27521830519;-1146.16083984375;-13.2399997711182
775;Cellulose Acetate Butyrate (CAB)   ;90.68;3.94256820883252;183.431831257593;688.932;0.717;29.617;0.854;723.535;101.098;0.928;37.483;25.263;18.250;35.210;2090.500;108.914;13602.794;0.952;25.263;3984.23746814466;3526.74928965111;-13.2399997711182
784;Cellulose Acetate Butyrate (CAB)   ;90.65;0.0507627799108265;37.8298925241261;4324.237;0.939;74.201;0.604;5122.746;269.364;0.698;91.996;77.483;-9.400;82.639;13121.500;386.050;213908.528;0.844;77.563;5281.63020680048;5.99280019263733;-13.2399997711182
10;Polyethylene terephtalate (PET)   ;90.65;26.8664977045545;1326.18302708848;30271.969;0.622;196.325;0.531;33412.285;717.517;0.618;276.242;170.819;55.100;274.763;91857.500;1161.941;3962094.263;0.906;170.819;9153.1419897628;784.42844338613;-13.2399997711182
618;Cellulose Acetate Butyrate (CAB)   ;90.59;1.4164804658046;137.79035736984;1671.661;0.663;46.135;0.807;1762.617;158.629;0.883;60.230;39.586;9.030;59.703;5072.500;179.670;51414.540;0.948;39.611;11586.6144761177;1813.15755297517;-13.2399997711182
279;Cellulose Acetate Butyrate (CAB)   ;90.52;7.37413458530129;182.871627725801;658.613;0.764;28.958;0.517;844.316;108.716;0.617;37.888;27.386;-0.180;35.898;1998.500;176.111;12714.787;0.780;27.412;3679.98164890236;-2344.81395414169;-13.2399997711182
543;Polyacrylamide/acrylate   ;90.52;0.86086753865669;142.895015563147;595.998;0.960;27.547;0.903;617.254;91.438;0.954;34.073;24.471;-0.180;28.703;1808.500;95.842;10945.375;0.966;27.555;5911.95641345715;-1697.26571998074;-13.2399997711182
406;Cellulose Acetate Butyrate (CAB)   ;90.49;0.943925095627199;127.17110175166;1088.186;0.806;37.223;0.834;1150.636;123.708;0.882;43.388;33.692;9.030;41.810;3302.000;140.216;27003.402;0.946;33.692;9201.93773435826;1220.71980682791;-13.2399997711182
506;Polyethylene terephtalate (PET)   ;90.42;18.3830484589687;1008.4246154867;136970.052;0.446;417.607;0.577;157338.441;1612.281;0.709;656.253;292.589;73.540;656.575;415623.000;2272.754;38133110.398;0.871;292.589;3980.7930626438;1697.19590111301;-13.2399997711182
664;Polyethylene terephtalate (PET)   ;90.36;22.7442491546713;699.134647972782;5769.495;0.622;85.709;0.601;6480.177;307.394;0.686;120.763;73.284;18.250;118.892;17507.000;448.352;329663.199;0.890;73.901;4888.3939121194;-839.034682684075;-13.2399997711182
14;Cellulose Acetate Butyrate (CAB)   ;90.32;0.0262248266797922;70.8698959555127;527.945;0.580;25.927;0.805;580.014;94.058;0.930;35.429;20.538;18.250;35.429;1602.000;101.131;9125.289;0.910;20.538;6015.86264606632;833.798255565069;-13.2399997711182
176;Polyacrylamide/acrylate   ;90.31;0.16014937740868;87.109683039361;944.006;0.996;34.669;0.853;985.036;112.799;0.883;37.098;34.170;-9.400;35.399;2864.500;127.678;21818.561;0.958;35.274;7310.95911438823;1452.64311055223;-13.2399997711182
665;Cellulose Acetate Butyrate (CAB)   ;90.16;7.07470081319119;261.295689314364;1305.527;0.626;40.771;0.708;1518.253;147.507;0.816;56.224;33.802;9.030;53.993;3961.500;180.818;35484.800;0.860;33.802;5269.57478754748;980.759556934931;-13.2399997711182
711;Cellulose Acetate Butyrate (CAB)   ;90.13;4.3407346096499;209.80778572962;347.844;0.660;21.045;0.564;426.607;78.176;0.667;29.524;19.317;9.030;29.286;1055.500;117.148;4880.229;0.815;19.317;1661.56002540065;122.52851963827;-13.2399997711182
57;Cellulose Acetate Butyrate (CAB)   ;90.12;1.4845530737501;128.104332972468;737.376;0.706;30.641;0.861;774.616;102.695;0.919;37.314;26.379;-0.180;37.349;2237.500;111.801;15062.513;0.952;26.379;7869.52687311041;-3226.58176236087;-13.2399997711182
291;Cellulose Acetate Butyrate (CAB)   ;90.11;5.48374403066354;267.855979694438;593.856;0.613;27.498;0.873;616.430;93.491;0.945;36.033;21.609;9.030;35.246;1802.000;98.951;10886.419;0.963;21.609;4450.38034592719;547.912598994007;-13.2399997711182
383;Polyacrylamide/acrylate   ;90.09;0;53.2887513107013;787.633;0.627;31.668;0.723;876.118;112.937;0.820;42.048;25.633;-9.400;40.865;2390.000;137.675;16628.372;0.899;25.633;6282.23000479919;-1538.24899935788;-13.2399997711182
25;Cellulose Acetate Butyrate (CAB)   ;90.02;0.425774786491496;91.8278106812178;861.618;0.935;33.122;0.708;991.956;116.380;0.791;44.158;31.256;-9.400;35.971;2614.500;147.047;19025.490;0.869;33.627;1806.22505643661;-3173.76754468108;-13.2399997711182
734;Cellulose Acetate Butyrate (CAB)   ;90.01;1.57706279601233;74.7827967012216;899.681;0.507;33.845;0.346;1283.941;139.223;0.453;55.753;28.195;18.250;55.611;2730.000;307.511;20300.038;0.701;28.195;934.21639713653;3591.6189265839;-13.2399997711182
773;Polyacrylamide/acrylate;90.01;0.0235615748183018;53.6032805046511;862.442;0.935;33.138;0.772;937.250;114.069;0.846;43.055;29.852;27.470;35.707;2617.000;134.788;19052.785;0.920;33.385;1071.4185495873;3530.19369515197;-13.2399997711182
59;Cellulose Acetate Butyrate (CAB)   ;89.94;2.96932566133964;232.842246252474;776.923;0.860;31.452;0.709;851.402;108.610;0.780;36.128;30.411;9.030;35.346;2357.500;139.322;16290.350;0.913;30.411;6831.03861460227;-50.2658229880135;-13.2399997711182
241;Cellulose Acetate Butyrate (CAB)   ;89.85;1.97763998323088;161.725618132318;1351.005;0.470;41.475;0.669;1603.113;162.335;0.834;66.624;31.238;18.250;66.458;4099.500;194.712;37355.040;0.843;31.238;8076.19120316178;3132.36485980308;-13.2399997711182
516;Cellulose Acetate Butyrate (CAB)   ;89.79;4.60950504742743;220.575432171451;382.282;0.913;22.062;0.799;444.238;79.330;0.915;28.497;21.189;18.250;25.052;1160.000;86.715;5622.635;0.861;22.874;5235.13073253892;3848.80120398116;-13.2399997711182
764;Cellulose Acetate Butyrate (CAB)   ;89.73;2.17145086293566;129.853493575436;714.967;0.478;30.172;0.781;757.644;113.029;0.931;46.212;22.249;9.030;46.503;2169.500;121.346;14381.108;0.944;22.249;869.920827787215;-983.699713720034;-13.2399997711182
445;Polyamide (PA)    ;89.72;0.86774538669126;78.2631846573653;869.362;0.475;33.270;0.746;936.591;122.234;0.873;49.944;23.735;9.030;49.998;2638.000;140.053;19282.576;0.928;23.735;3270.67146188396;2876.33071757277;-13.2399997711182
701;Polyacrylamide/acrylate   ;89.66;0.952871491378498;130.791699529653;822.731;0.713;32.366;0.669;954.552;118.463;0.780;45.185;30.283;18.250;42.763;2496.500;151.952;17752.120;0.862;30.511;4770.13598992334;2620.29657534247;-13.2399997711182
702;Polyamide (PA)    ;89.65;1.00640836414;93.5085282722044;2682.237;0.675;58.439;0.684;3006.188;204.187;0.761;76.558;50.638;-9.400;75.008;8139.000;268.312;104498.353;0.892;50.638;6305.19270813823;-4534.88178510274;-13.2399997711182
487;Cellulose Acetate Butyrate (CAB)   ;89.62;3.212259287489;257.201374411903;697.171;0.730;29.794;0.552;863.430;108.792;0.642;38.463;27.977;18.250;38.323;2115.500;169.453;13847.533;0.807;27.977;7227.14524720073;3885.54152932363;-13.2399997711182
251;Polyethylene terephtalate (PET)   ;89.50;8.20952968239465;192.015815632593;610.168;0.960;27.873;0.896;626.976;90.046;0.921;31.256;26.385;18.250;28.703;1851.500;97.745;11338.052;0.973;27.555;976.697398313756;1377.44025711687;-13.2399997711182
58;Polyamide (PA)    ;89.47;2.68470367349824;135.707337325763;1505.071;0.975;43.776;0.800;1626.512;146.382;0.852;50.833;42.855;18.250;45.877;4567.000;171.888;43923.748;0.925;44.733;9988.98439130389;4332.16610926798;-13.2399997711182
329;Cellulose Acetate Butyrate (CAB)   ;89.26;3.09494922627712;147.996029810356;779.229;0.804;31.498;0.768;835.583;105.493;0.819;37.761;29.227;9.030;36.371;2364.500;128.826;16362.959;0.933;29.227;568.535346462301;-362.558588398972;-13.2399997711182
219;Cellulose Acetate Butyrate (CAB)   ;89.24;0.352180133236637;74.6142582624911;638.016;0.789;28.502;0.813;692.722;96.691;0.878;33.416;25.620;-0.180;32.479;1936.000;110.120;12123.022;0.921;25.620;4150.14299976923;-248.319139287243;-13.2399997711182
640;Polyamide (PA)    ;89.23;6.68903520599447;129.234929757208;5064.415;0.259;80.301;0.480;6956.712;393.342;0.749;178.171;46.122;18.250;178.120;15367.500;525.315;271117.596;0.728;46.122;9298.38108838224;1727.04741545377;-13.2399997711182
